Repository: HisashiMiura/HydroThermal

# docs/reference

材料物性のデータ（Excel）がどう作られたかを、出典の文献と照らし合わせたレポートとスクリプト。

| ファイル | 中身 |
|---|---|
| `mews_excel_derivation.md`（.pdf） | `modules/materials_mews_ashrae.xlsx` の MEWS の材料（No.1〜42）と、出典 RR-110 の照合 |
| `mews_check/` | MEWS の照合スクリプトと出力 |
| `ashrae_excel_derivation.md`（.pdf） | 同じ Excel の ASHRAE の材料（No.43〜80）と、Kumaran (2006) の照合 |
| `ashrae_check/` | ASHRAE の照合スクリプトと出力 |
| `papers/` | 文献（PDF など）と、作業の引き継ぎメモ `HANDOFF.md`。**このリポジトリには入っていない**（下の説明） |

## 文献のフォルダ `papers/`

文献には著作権があるので、公開リポジトリのこのリポジトリには入れない（`.gitignore` で除外している）。
文献は非公開リポジトリ `HydroThermal-references` に入れ、`docs/reference/papers/` に clone して使う。
作業の引き継ぎメモ `HANDOFF.md`（作業の進め方・決めたこと・見つかっている問題）も、同じ非公開リポジトリに入れている。

文献の入手先は、2 つのレポートの 2 章「出典資料の入手先」に書いてある。

### 最初の 1 台目（非公開リポジトリを作る）

1. GitHub で非公開（Private）のリポジトリ `HydroThermal-references` を作る（README などは作らず、空のまま）。
2. 文献を `docs/reference/papers/` に置き、そのフォルダで次を実行する。

```
cd docs/reference/papers
git init
git add .
git commit -m "文献を追加"
git branch -M main
git remote add origin https://github.com/HisashiMiura/HydroThermal-references.git
git push -u origin main
```

### 2 台目以降（clone する）

HydroThermal のフォルダで次を実行する。

```
git clone https://github.com/HisashiMiura/HydroThermal-references.git docs/reference/papers
```

### ふだんの使い方

- 文献を足したときは、`docs/reference/papers/` の中で `git add`・`git commit`・`git push` する。
- もう 1 台では、`docs/reference/papers/` の中で `git pull` する（HydroThermal 側の `git pull` では文献は更新されない）。

File: docs/reference/ashrae_check/output.txt
## 1. 論文の材料一覧・密度との照合
No.43 ASHRAE OSB -1                                 Excel 密度 650 / 論文 No.3 650（650 ± 30）  比 1.000
No.44 ASHRAE OSB -2                                 Excel 密度 660 / 論文 No.4 660（660 ± 30）  比 1.000
No.45 ASHRAE OSB -3                                 Excel 密度 600 / 論文 No.5 650（650 ± 30）  比 0.923
No.46 ASHRAE Plywood -1                             Excel 密度 445 / 論文 No.6 445（445 ± 5）  比 1.000
No.47 ASHRAE Plywood -2                             Excel 密度 470 / 論文 No.7 470（470 ± 5）  比 1.000
No.48 ASHRAE Plywood -3                             Excel 密度 550 / 論文 No.8 550（550 ± 5）  比 1.000
No.49 ASHRAE Fibreboard                             Excel 密度 320 / 論文 No.9 320（320 ± 10）  比 1.000
No.50 ASHRAE Eastern White Cedar                    Excel 密度 360 / 論文 No.10 360（360 ± 20）  比 1.000
No.51 ASHRAE Western Red Cedar                      Excel 密度 350 / 論文 No.11 350（350 ± 20）  比 1.000
No.52 ASHRAE Spruce                                 Excel 密度 400 / 論文 No.12 400（400 ± 50）  比 1.000
No.53 ASHRAE Eastern White Pine                     Excel 密度 460 / 論文 No.13 460（460 ± 60）  比 1.000
No.54 ASHRAE Southern Yellow Pine                   Excel 密度 500 / 論文 No.14 500（500 ± 40）  比 1.000
No.55 ASHRAE Composite Wood Siding                  Excel 密度 740 / 論文 No.15 740（740 ± 30）  比 1.000
No.56 ASHRAE Clay Brick                             Excel 密度 1980 / 論文 No.16 1980（1980 ± 30）  比 1.000
No.57 ASHRAE Mortar                                 Excel 密度 1600 / 論文 No.17 1600（1600 ± 30）  比 1.000
No.58 ASHRAE Stucco                                 Excel 密度 1985 / 論文 No.18 1985（1985 ± 30）  比 1.000
No.59 ASHRAE Fibre Cement Board                     Excel 密度 1380 / 論文 No.19 1380（1380 ± 40）  比 1.000
No.60 ASHRAE Cement Board                           Excel 密度 1130 / 論文 No.20 1130（1130 ± 50）  比 1.000
No.61 ASHRAE Lime Stone                             Excel 密度 2500 / 論文 No.21 2500（2500 ± 100）  比 1.000
No.62 ASHRAE Low-density Glassfibre Batt Insulation Excel 密度 11.5 / 論文 No.22 12（11.5 ± 1.5）  比 1.000
No.63 ASHRAE Cellulose Insulation                   Excel 密度 30 / 論文 No.23 30（30 ± 4）  比 1.000
No.64 ASHRAE Expanded Polystyrene Insulation        Excel 密度 14.8 / 論文 No.24 15（14.8 ± 0.2）  比 1.000
No.65 ASHRAE Extruded Polystyrene Insulation        Excel 密度 28 / 論文 No.25 29（28.6 ± 0.2）  比 0.979
No.66 ASHRAE Spray Polyurethane Foam Insulation     Excel 密度 39 / 論文 No.26 39（39 ± 2）  比 1.000
No.67 ASHRAE Polyisocyanurate Insulation            Excel 密度 26.5 / 論文 No.27 26（26.5 ± 0.2）  比 1.000
No.68 ASHRAE Low-density Polyurethane Foam Insulati Excel 密度 7.5 / 論文 No.28 8（6.5～8.5 の中央）  比 1.000
No.69 ASHRAE #15 Felt                               Excel 密度 715 / 論文 No.29 715（515 g/m2 ÷ 0.72 mm）  比 1.000
No.70 ASHRAE 10 min Paper                           Excel 密度 850 / 論文 No.30 850（170 g/m2 ÷ 0.20 mm）  比 1.000
No.71 ASHRAE 30 min Paper                           Excel 密度 909 / 論文 No.31 909（200 g/m2 ÷ 0.22 mm）  比 1.000
No.72 ASHRAE 60 min Paper                           Excel 密度 823 / 論文 No.32 824（280 g/m2 ÷ 0.34 mm）  比 0.999
No.73 ASHRAE Spun Bonded Polyolefin Membrane        Excel 密度 464 / 論文 No.33 464（65 g/m2 ÷ 0.14 mm（厚さ 0.14～0.15））  比 0.999
No.74 ASHRAE Bonded Polyolefin Membrane (Crinkled ) Excel 密度 670 / 論文 No.34 670（67 g/m2 ÷ 約 0.1 mm）  比 1.000
No.75 ASHRAE Vinyl Wallpaper                        Excel 密度 829 / 論文 No.35 829（170 g/m2 ÷ 0.205 mm）  比 1.000
No.76 ASHRAE Gypsum                                 Excel 密度 700 / 論文 No.2 625（625 ± 7）  比 1.120
No.77 ASHRAE Gypsum + Primer                        Excel 密度 700 / 論文: Primer and Two Coats of a Latex Paint on Gypsum Board（密度の記載なし）
No.78 ASHRAE Gypsum + Primer + Latex                Excel 密度 700 / 論文: Primer and Two Coats of a Latex Paint on Gypsum Board（密度の記載なし）
No.79 ASHRAE EIFS Base Coat and Finish Coat         Excel 密度 1140 / 論文 No.37 1140（約 1140）  比 1.000
No.80 ASHRAE Low-density Glassfibre Batt Insulation Excel 密度 32 / 論文: （論文の一覧にない）（）

## 2. 比熱・熱伝導率（Excel の値）
No.43 ASHRAE OSB -1                                 比熱   1880  熱伝導率 0.102
No.44 ASHRAE OSB -2                                 比熱   1880  熱伝導率 0.087801
No.45 ASHRAE OSB -3                                 比熱   1880  熱伝導率 0.0943
No.46 ASHRAE Plywood -1                             比熱   1880  熱伝導率 0.092
No.47 ASHRAE Plywood -2                             比熱   1880  熱伝導率 0.0858
No.48 ASHRAE Plywood -3                             比熱   1880  熱伝導率 0.104
No.49 ASHRAE Fibreboard                             比熱   1880  熱伝導率 0.05335
No.50 ASHRAE Eastern White Cedar                    比熱   1880  熱伝導率 0.093051
No.51 ASHRAE Western Red Cedar                      比熱   1880  熱伝導率 0.085601
No.52 ASHRAE Spruce                                 比熱   1880  熱伝導率 0.08785
No.53 ASHRAE Eastern White Pine                     比熱   1880  熱伝導率 0.0952
No.54 ASHRAE Southern Yellow Pine                   比熱   1880  熱伝導率 0.1215
No.55 ASHRAE Composite Wood Siding                  比熱   1880  熱伝導率 0.0955
No.56 ASHRAE Clay Brick                             比熱    840  熱伝導率 0.415
No.57 ASHRAE Mortar                                 比熱    840  熱伝導率 0.47
No.58 ASHRAE Stucco                                 比熱    840  熱伝導率 0.41
No.59 ASHRAE Fibre Cement Board                     比熱    840  熱伝導率 2.5
No.60 ASHRAE Cement Board                           比熱    840  熱伝導率 0.255
No.61 ASHRAE Lime Stone                             比熱    840  熱伝導率 0.75
No.62 ASHRAE Low-density Glassfibre Batt Insulation 比熱    840  熱伝導率 0.043002
No.63 ASHRAE Cellulose Insulation                   比熱   1880  熱伝導率 0.037596
No.64 ASHRAE Expanded Polystyrene Insulation        比熱   1470  熱伝導率 0.037896
No.65 ASHRAE Extruded Polystyrene Insulation        比熱   1470  熱伝導率 0.027145
No.66 ASHRAE Spray Polyurethane Foam Insulation     比熱   1470  熱伝導率 0.024603
No.67 ASHRAE Polyisocyanurate Insulation            比熱   1470  熱伝導率 0.025676
No.68 ASHRAE Low-density Polyurethane Foam Insulati 比熱   1470  熱伝導率 0.039645
No.69 ASHRAE #15 Felt                               比熱   1260  熱伝導率 0.159
No.70 ASHRAE 10 min Paper                           比熱   1256  熱伝導率 0.159
No.71 ASHRAE 30 min Paper                           比熱   1256  熱伝導率 0.15901
No.72 ASHRAE 60 min Paper                           比熱   1256  熱伝導率 0.15901
No.73 ASHRAE Spun Bonded Polyolefin Membrane        比熱   1250  熱伝導率 0.2475
No.74 ASHRAE Bonded Polyolefin Membrane (Crinkled ) 比熱   1250  熱伝導率 0.24463
No.75 ASHRAE Vinyl Wallpaper                        比熱   1250  熱伝導率 0.159
No.76 ASHRAE Gypsum                                 比熱    870  熱伝導率 0.16
No.77 ASHRAE Gypsum + Primer                        比熱    870  熱伝導率 0.16
No.78 ASHRAE Gypsum + Primer + Latex                比熱    870  熱伝導率 0.16
No.79 ASHRAE EIFS Base Coat and Finish Coat         比熱    840  熱伝導率 0.588
No.80 ASHRAE Low-density Glassfibre Batt Insulation 比熱    840  熱伝導率 0.043002

## 3. 平衡含水率の上限（x = 1 の値）と、水で満たせる量の目安（水の密度 ÷ 乾燥密度）
No.43 ASHRAE OSB -1                                 u(1) = 0.8534 kg/kg、目安 1.54
No.44 ASHRAE OSB -2                                 u(1) = 0.8347 kg/kg、目安 1.52
No.45 ASHRAE OSB -3                                 u(1) = 0.9398 kg/kg、目安 1.67
No.46 ASHRAE Plywood -1                             u(1) = 1.062 kg/kg、目安 2.25
No.47 ASHRAE Plywood -2                             u(1) = 1.245 kg/kg、目安 2.13
No.48 ASHRAE Plywood -3                             u(1) = 1.01 kg/kg、目安 1.82
No.49 ASHRAE Fibreboard                             u(1) = 2.709 kg/kg、目安 3.12
No.50 ASHRAE Eastern White Cedar                    u(1) = 1.593 kg/kg、目安 2.78
No.51 ASHRAE Western Red Cedar                      u(1) = 1.619 kg/kg、目安 2.86
No.52 ASHRAE Spruce                                 u(1) = 2.02 kg/kg、目安 2.5
No.53 ASHRAE Eastern White Pine                     u(1) = 1.272 kg/kg、目安 2.17
No.54 ASHRAE Southern Yellow Pine                   u(1) = 0.9768 kg/kg、目安 2
No.55 ASHRAE Composite Wood Siding                  u(1) = 0.5668 kg/kg、目安 1.35
No.56 ASHRAE Clay Brick                             u(1) = 0.088 kg/kg、目安 0.505
No.57 ASHRAE Mortar                                 u(1) = 0.2446 kg/kg、目安 0.625
No.58 ASHRAE Stucco                                 u(1) = 0.1212 kg/kg、目安 0.504
No.59 ASHRAE Fibre Cement Board                     u(1) = 0.3389 kg/kg、目安 0.725
No.60 ASHRAE Cement Board                           u(1) = 0.3193 kg/kg、目安 0.885
No.61 ASHRAE Lime Stone                             u(1) = 0.01316 kg/kg、目安 0.4
No.62 ASHRAE Low-density Glassfibre Batt Insulation u(1) = 87 kg/kg、目安 87  ← 目安を超える  Parameter=2: g − u(0.98) = 1.4e-16
No.63 ASHRAE Cellulose Insulation                   u(1) = 122.1 kg/kg、目安 33.3  ← 目安を超える
No.64 ASHRAE Expanded Polystyrene Insulation        u(1) = 56 kg/kg、目安 67.6  Parameter=2: g − u(0.98) = -9.2e-08
No.65 ASHRAE Extruded Polystyrene Insulation        u(1) = 21 kg/kg、目安 35.7  Parameter=2: g − u(0.98) = 4.2e-17
No.66 ASHRAE Spray Polyurethane Foam Insulation     u(1) = 3.879 kg/kg、目安 25.6
No.67 ASHRAE Polyisocyanurate Insulation            u(1) = 635.9 kg/kg、目安 37.7  ← 目安を超える
No.68 ASHRAE Low-density Polyurethane Foam Insulati u(1) = 0.8042 kg/kg、目安 133
No.69 ASHRAE #15 Felt                               u(1) = 1.1 kg/kg、目安 1.4
No.70 ASHRAE 10 min Paper                           u(1) = 1.1 kg/kg、目安 1.18
No.71 ASHRAE 30 min Paper                           u(1) = 1.1 kg/kg、目安 1.1
No.72 ASHRAE 60 min Paper                           u(1) = 1.1 kg/kg、目安 1.22
No.73 ASHRAE Spun Bonded Polyolefin Membrane        u(1) = 0.02656 kg/kg、目安 2.16
No.74 ASHRAE Bonded Polyolefin Membrane (Crinkled ) u(1) = 0.02976 kg/kg、目安 1.49
No.75 ASHRAE Vinyl Wallpaper                        u(1) = 1.1 kg/kg、目安 1.21
No.76 ASHRAE Gypsum                                 u(1) = 0.5698 kg/kg、目安 1.43
No.77 ASHRAE Gypsum + Primer                        u(1) = 0.5698 kg/kg、目安 1.43
No.78 ASHRAE Gypsum + Primer + Latex                u(1) = 0.5698 kg/kg、目安 1.43
No.79 ASHRAE EIFS Base Coat and Finish Coat         u(1) = 0.07579 kg/kg、目安 0.877
No.80 ASHRAE Low-density Glassfibre Batt Insulation u(1) = 87 kg/kg、目安 31.2  ← 目安を超える  Parameter=2: g − u(0.98) = 1.4e-16
  平衡含水率の係数が同じ: [62, 80]  (0.027903, 0.64024, -1.5875, 7.1897, 87, 0.022224100929699547)
  平衡含水率の係数が同じ: [76, 78]  (0.56978, 0.18552, -1.6445, 75.811, 0, 0)

## 4. 透湿率（RH 50% と 100% の値、静止空気 約 1.9e-10 と比べる）
No.43 ASHRAE OSB -1                                 δ(0.5) = 8.99e-13  δ(1.0) = 3.37e-12  係数 (3.3724e-12, 1.8546, -0.062945, 1.2563)
No.44 ASHRAE OSB -2                                 δ(0.5) = 4.88e-13  δ(1.0) = 6.46e-12  係数 (6.4595e-12, 0.089843, -4.7361, 1.0963)
No.45 ASHRAE OSB -3                                 δ(0.5) = 1.24e-12  δ(1.0) = 5.38e-12  係数 (5.3829e-12, 0.42919, -2.4349, 0.94261)
No.46 ASHRAE Plywood -1                             δ(0.5) = 2.3e-12  δ(1.0) = 1.87e-11  係数 (1.8742e-11, 2.4019, -0.78864, 1.1471)
No.47 ASHRAE Plywood -2                             δ(0.5) = 1.46e-12  δ(1.0) = 9.13e-12  係数 (9.1256e-12, 0.00044094, -4.9039, 0.6754)
No.48 ASHRAE Plywood -3                             δ(0.5) = 1.11e-12  δ(1.0) = 1.37e-11  係数 (1.37e-11, 0.65905, -3.1646, 1.5168)
No.49 ASHRAE Fibreboard                             δ(0.5) = 1.5e-11  δ(1.0) = 1.9e-11  係数 (1.901e-11, 0.020508, -0.41163, 1.1444)
No.50 ASHRAE Eastern White Cedar                    δ(0.5) = 6.53e-13  δ(1.0) = 6.4e-11  係数 (6.4039e-11, 1.4711, -4.4629, 2.315)
No.51 ASHRAE Western Red Cedar                      δ(0.5) = 4.88e-13  δ(1.0) = 3.39e-12  係数 (3.3855e-12, 0.022634, -3.7673, 1.0284)
No.52 ASHRAE Spruce                                 δ(0.5) = 3.23e-12  δ(1.0) = 5.64e-11  係数 (5.6402e-11, 1.3345, -2.505, 2.1367)
No.53 ASHRAE Eastern White Pine                     δ(0.5) = 6.72e-13  δ(1.0) = 2.1e-11  係数 (2.1038e-11, 0.31518, -5.6498, 1.2204)
No.54 ASHRAE Southern Yellow Pine                   δ(0.5) = 1.42e-12  δ(1.0) = 3.37e-11  係数 (3.3655e-11, 1.7455, -2.5253, 2.1431)
No.55 ASHRAE Composite Wood Siding                  δ(0.5) = 4.67e-12  δ(1.0) = 5.84e-12  係数 (5.8366e-12, 0.019799, -0.37087, 1.2)
No.56 ASHRAE Clay Brick                             δ(0.5) = 4.76e-12  δ(1.0) = 5.72e-12  係数 (5.7186e-12, 0.022892, -0.28228, 1.2925)
No.57 ASHRAE Mortar                                 δ(0.5) = 2.01e-11  δ(1.0) = 3.34e-11  係数 (3.3399e-11, 0.023185, -0.93812, 1.0655)
No.58 ASHRAE Stucco                                 δ(0.5) = 1.63e-12  δ(1.0) = 3.88e-12  係数 (3.8838e-12, 0.0027924, -1.687, 1.0425)
No.59 ASHRAE Fibre Cement Board                     δ(0.5) = 1.68e-12  δ(1.0) = 2.88e-11  係数 (2.8799e-11, 1.3185, -2.4229, 2.2843)
No.60 ASHRAE Cement Board                           δ(0.5) = 9.36e-12  δ(1.0) = 1.92e-11  係数 (1.9225e-11, 0.0057365, -0.97311, 1.9203)
No.61 ASHRAE Lime Stone                             δ(0.5) = 5.29e-14  δ(1.0) = 1.58e-12  係数 (1.5819e-12, 0.0038359, -4.7902, 1.7801)
No.62 ASHRAE Low-density Glassfibre Batt Insulation δ(0.5) = 1.7e-10  δ(1.0) = 1.7e-10  係数 (1.7e-10, 0, 0, 0)
No.63 ASHRAE Cellulose Insulation                   δ(0.5) = 1.55e-10  δ(1.0) = 1.85e-10  係数 (1.8461e-10, 0.11912, -0.18943, 0.98896)
No.64 ASHRAE Expanded Polystyrene Insulation        δ(0.5) = 3.95e-12  δ(1.0) = 6e-12  係数 (5.9967e-12, 0.00073922, -0.81092, 1.0419)
No.65 ASHRAE Extruded Polystyrene Insulation        δ(0.5) = 1.01e-12  δ(1.0) = 2.99e-12  係数 (2.9871e-12, 0.00061106, -1.1353, 4.3907)
No.66 ASHRAE Spray Polyurethane Foam Insulation     δ(0.5) = 2.69e-12  δ(1.0) = 3.58e-12  係数 (3.581e-12, 0.00026801, -0.4684, 1.3521)
No.67 ASHRAE Polyisocyanurate Insulation            δ(0.5) = 5.25e-12  δ(1.0) = 6.71e-12  係数 (6.7089e-12, 0.0030986, -0.70938, 0.60295)
No.68 ASHRAE Low-density Polyurethane Foam Insulati δ(0.5) = 8.8e-11  δ(1.0) = 8.8e-11  係数 (8.8e-11, 0, 0, 0)
No.69 ASHRAE #15 Felt                               δ(0.5) = 2.17e-13  δ(1.0) = 2.29e-12  係数 (2.2907e-12, 4.8382e-05, -2.433, 5.0299)
No.70 ASHRAE 10 min Paper                           δ(0.5) = 1.54e-13  δ(1.0) = 9.24e-13  係数 (9.2447e-13, 0.23758, -2.4121, 1.6199)
No.71 ASHRAE 30 min Paper                           δ(0.5) = 2.76e-13  δ(1.0) = 1.61e-12  係数 (1.6061e-12, 0.3529, -1.9687, 2.1237)
No.72 ASHRAE 60 min Paper                           δ(0.5) = 8.27e-13  δ(1.0) = 1.67e-12  係数 (1.6709e-12, 0.0023546, -1.2228, 1.2295)
No.73 ASHRAE Spun Bonded Polyolefin Membrane        δ(0.5) = 6.1e-13  δ(1.0) = 6.1e-13  係数 (6.1e-13, 0, 0, 0)
No.74 ASHRAE Bonded Polyolefin Membrane (Crinkled ) δ(0.5) = 3.1e-13  δ(1.0) = 3.1e-13  係数 (3.1e-13, 0, 0, 0)
No.75 ASHRAE Vinyl Wallpaper                        δ(0.5) = 4.31e-14  δ(1.0) = 1.14e-13  係数 (1.1383e-13, 0.009708, -2.1327, 0.86874)
No.76 ASHRAE Gypsum                                 δ(0.5) = 3.97e-11  δ(1.0) = 6.12e-11  係数 (6.1233e-11, 0.022334, -0.71841, 1.2532)
No.77 ASHRAE Gypsum + Primer                        δ(0.5) = 2.74e-11  δ(1.0) = 4.99e-11  係数 (4.9935e-11, 0.033015, -3.3302, 0.27391)
No.78 ASHRAE Gypsum + Primer + Latex                δ(0.5) = 5.11e-12  δ(1.0) = 3.05e-11  係数 (3.0538e-11, 0.27182, -2.5462, 1.4272)
No.79 ASHRAE EIFS Base Coat and Finish Coat         δ(0.5) = 2.37e-12  δ(1.0) = 3.19e-12  係数 (3.1949e-12, 0.096351, -0.2341, 9.3222)
No.80 ASHRAE Low-density Glassfibre Batt Insulation δ(0.5) = 1.7e-10  δ(1.0) = 1.7e-10  係数 (1.7e-10, 0, 0, 0)

## 5. 液水拡散係数の区間（すき間、境目での値の飛び、上限と飽和の目安）
No.43 ASHRAE OSB -1                                 範囲分け数 3: (None～0.31, 定数 1e-16) (0.31～0.52, 2次式) (0.52～1.4, 定数 1.4e-13)  u=0.31 で値が飛ぶ（1e-16 → 4.1e-14）; 最後の上限 1.4 / u(1) = 0.853
No.44 ASHRAE OSB -2                                 範囲分け数 3: (None～0.29, 定数 1e-16) (0.29～0.64, 2次式) (0.64～1.3, 定数 3.6e-13)  u=0.29 で値が飛ぶ（1e-16 → 4.7e-14）; 最後の上限 1.3 / u(1) = 0.835
No.45 ASHRAE OSB -3                                 範囲分け数 3: (None～0.29, 定数 1e-16) (0.29～0.92, 2次式) (0.92～1.6, 定数 7.5e-13)  u=0.29 で値が飛ぶ（1e-16 → 3.9e-14）; 最後の上限 1.6 / u(1) = 0.94
No.46 ASHRAE Plywood -1                             範囲分け数 3: (None～0.45, 定数 1e-16) (0.45～1.1, 2次式) (1.1～1.9, 定数 3.9e-12)  u=0.45 で値が飛ぶ（1e-16 → 2.5e-13）; 最後の上限 1.9 / u(1) = 1.06
No.47 ASHRAE Plywood -2                             範囲分け数 3: (None～0.45, 定数 1e-16) (0.45～0.95, 2次式) (0.95～1.7, 定数 4.1e-12)  u=0.45 で値が飛ぶ（1e-16 → 4.5e-13）; 最後の上限 1.7 / u(1) = 1.24
No.48 ASHRAE Plywood -3                             範囲分け数 3: (None～0.31, 定数 1e-16) (0.31～0.87, 2次式) (0.87～1.4, 定数 3.9e-12)  u=0.31 で値が飛ぶ（1e-16 → 1.9e-13）; 最後の上限 1.4 / u(1) = 1.01
No.49 ASHRAE Fibreboard                             範囲分け数 2: (None～0.058, 定数 1e-16) (0.094～1.5, 6次式)  区間1の上限 0.058 と区間2の下限 0.094 にすき間; 最後の上限 1.5 / u(1) = 2.71
No.50 ASHRAE Eastern White Cedar                    範囲分け数 3: (None～0.76, 定数 1e-16) (0.76～0.9, 2次式) (0.9～2.3, 定数 1.6e-13)  u=0.76 で値が飛ぶ（1e-16 → 1.1e-13）; 最後の上限 2.3 / u(1) = 1.59
No.51 ASHRAE Western Red Cedar                      範囲分け数 3: (None～0.27, 定数 1e-16) (0.27～0.95, 2次式) (0.95～2.3, 定数 8e-14)  u=0.27 で値が飛ぶ（1e-16 → 8.5e-15）; 最後の上限 2.3 / u(1) = 1.62
No.52 ASHRAE Spruce                                 範囲分け数 3: (None～0.61, 定数 1e-16) (0.61～1.2, 2次式) (1.2～2.2, 定数 7.3e-13)  u=0.61 で値が飛ぶ（1e-16 → 8.8e-14）; 最後の上限 2.2 / u(1) = 2.02
No.53 ASHRAE Eastern White Pine                     範囲分け数 3: (None～0.22, 定数 1e-16) (0.22～0.81, 2次式) (0.81～1.9, 定数 3e-12)  u=0.22 で値が飛ぶ（1e-16 → 3e-13）; 最後の上限 1.9 / u(1) = 1.27
No.54 ASHRAE Southern Yellow Pine                   範囲分け数 3: (None～0.28, 定数 1e-16) (0.28～0.91, 2次式) (0.91～1.9, 定数 2e-13)  u=0.28 で値が飛ぶ（1e-16 → 1.6e-14）; 最後の上限 1.9 / u(1) = 0.977
No.55 ASHRAE Composite Wood Siding                  範囲分け数 3: (None～0.19, 定数 1e-16) (0.19～0.69, 2次式) (0.69～0.9, 定数 8.1e-13)  u=0.19 で値が飛ぶ（1e-16 → 1.3e-14）; 最後の上限 0.9 / u(1) = 0.567
No.56 ASHRAE Clay Brick                             範囲分け数 3: (None～0.028, 定数 1e-16) (0.028～0.076, 3次式) (0.076～0.099, 定数 9e-07)  u=0.028 で値が飛ぶ（1e-16 → 1.3e-07）; 最後の上限 0.099 / u(1) = 0.088
No.57 ASHRAE Mortar                                 範囲分け数 2: (None～0.13, 定数 1e-16) (0.13～0.26, 1次式)  u=0.13 で値が飛ぶ（1e-16 → 4.4e-10）; 最後の上限 0.26 / u(1) = 0.245
No.58 ASHRAE Stucco                                 範囲分け数 2: (None～0.11, 定数 1e-16) (0.11～0.12, 1次式)  u=0.11 で値が飛ぶ（1e-16 → 4.6e-10）; 最後の上限 0.12 / u(1) = 0.121
No.59 ASHRAE Fibre Cement Board                     範囲分け数 2: (None～0.29, 定数 1e-16) (0.29～0.35, 3次式)  u=0.29 で値が飛ぶ（1e-16 → 1.5e-08）; 最後の上限 0.35 / u(1) = 0.339
No.60 ASHRAE Cement Board                           範囲分け数 3: (None～0.1, 定数 1e-16) (0.1～0.14, 2次式) (0.14～0.43, 定数 9.1e-09)  u=0.1 で値が飛ぶ（1e-16 → 1.5e-09）; 最後の上限 0.43 / u(1) = 0.319
No.61 ASHRAE Lime Stone                             範囲分け数 2: (None～0.0037, 定数 1e-16) (0.0037～0.016, 定数 7e-11)  u=0.0037 で値が飛ぶ（1e-16 → 7e-11）; 最後の上限 0.016 / u(1) = 0.0132
No.62 ASHRAE Low-density Glassfibre Batt Insulation 範囲分け数 2: (None～0.022, 定数 1e-16) (0.023～87, 定数 1e-08)  区間1の上限 0.022 と区間2の下限 0.023 にすき間; 最後の上限 87 / u(1) = 87
No.63 ASHRAE Cellulose Insulation                   範囲分け数 2: (None～0.2, 定数 1e-16) (0.2～30, 定数 1e-06)  u=0.2 で値が飛ぶ（1e-16 → 1e-06）; 最後の上限 30 / u(1) = 122
No.64 ASHRAE Expanded Polystyrene Insulation        範囲分け数 0: (None～0, 定数 1e-16)  
No.65 ASHRAE Extruded Polystyrene Insulation        範囲分け数 0: (None～0, 定数 1e-16)  
No.66 ASHRAE Spray Polyurethane Foam Insulation     範囲分け数 2: (None～0.071, 定数 1e-16) (0.077～2.9, 定数 1e-12)  区間1の上限 0.071 と区間2の下限 0.077 にすき間; 最後の上限 2.9 / u(1) = 3.88
No.67 ASHRAE Polyisocyanurate Insulation            範囲分け数 2: (None～8.1, 定数 1e-16) (9.3～38, 定数 1e-12)  区間1の上限 8.1 と区間2の下限 9.3 にすき間; 最後の上限 38 / u(1) = 636
No.68 ASHRAE Low-density Polyurethane Foam Insulati 範囲分け数 2: (None～0.25, 定数 1e-16) (0.27～85, 定数 1e-12)  区間1の上限 0.25 と区間2の下限 0.27 にすき間; 最後の上限 85 / u(1) = 0.804
No.69 ASHRAE #15 Felt                               範囲分け数 2: (None～0.18, 定数 1e-16) (0.18～1.1, 2次式)  u=0.18 で値が飛ぶ（1e-16 → 3.4e-15）; 最後の上限 1.1 / u(1) = 1.1
No.70 ASHRAE 10 min Paper                           範囲分け数 2: (None～0.18, 定数 1e-16) (0.18～1.1, 3次式)  u=0.18 で値が飛ぶ（1e-16 → 9.8e-15）; 最後の上限 1.1 / u(1) = 1.1
No.71 ASHRAE 30 min Paper                           範囲分け数 2: (None～0.18, 定数 1e-16) (0.18～1.1, 3次式)  u=0.18 で値が飛ぶ（1e-16 → 7.4e-15）; 最後の上限 1.1 / u(1) = 1.1
No.72 ASHRAE 60 min Paper                           範囲分け数 2: (None～0.18, 定数 1e-16) (0.18～1.1, 3次式)  u=0.18 で値が飛ぶ（1e-16 → 1.2e-14）; 最後の上限 1.1 / u(1) = 1.1
No.73 ASHRAE Spun Bonded Polyolefin Membrane        範囲分け数 2: (None～0.023, 定数 1e-16) (0.023～0.026, 3次式)  u=0.023 で値が飛ぶ（1e-16 → 1.2e-09）; 最後の上限 0.026 / u(1) = 0.0266
No.74 ASHRAE Bonded Polyolefin Membrane (Crinkled ) 範囲分け数 2: (None～0.026, 定数 1e-16) (0.026～0.029, 3次式)  u=0.026 で値が飛ぶ（1e-16 → 3.4e-10）; 最後の上限 0.029 / u(1) = 0.0298
No.75 ASHRAE Vinyl Wallpaper                        範囲分け数 2: (None～0.18, 定数 1e-16) (0.18～1.1, 3次式)  u=0.18 で値が飛ぶ（1e-16 → 6.5e-16）; 最後の上限 1.1 / u(1) = 1.1
No.76 ASHRAE Gypsum                                 範囲分け数 2: (None～0.13, 定数 1e-16) (0.15～0.57, 3次式)  区間1の上限 0.13 と区間2の下限 0.15 にすき間; 最後の上限 0.57 / u(1) = 0.57
No.77 ASHRAE Gypsum + Primer                        範囲分け数 2: (None～0.13, 定数 1e-16) (0.15～0.57, 3次式)  区間1の上限 0.13 と区間2の下限 0.15 にすき間; 最後の上限 0.57 / u(1) = 0.57
No.78 ASHRAE Gypsum + Primer + Latex                範囲分け数 2: (None～0.13, 定数 1e-16) (0.15～0.57, 3次式)  区間1の上限 0.13 と区間2の下限 0.15 にすき間; 最後の上限 0.57 / u(1) = 0.57
No.79 ASHRAE EIFS Base Coat and Finish Coat         範囲分け数 2: (None～0.048, 定数 1e-16) (0.048～0.09, 定数 8e-14)  u=0.048 で値が飛ぶ（1e-16 → 8e-14）; 最後の上限 0.09 / u(1) = 0.0758
No.80 ASHRAE Low-density Glassfibre Batt Insulation 範囲分け数 2: (None～0.022, 定数 1e-16) (0.023～87, 定数 1e-08)  区間1の上限 0.022 と区間2の下限 0.023 にすき間; 最後の上限 87 / u(1) = 87
  定数の値の重なり:
    a = -36.8413615（exp(a) = 1e-16）: No.43 区間1, No.44 区間1, No.45 区間1, No.46 区間1, No.47 区間1, No.48 区間1, No.49 区間1, No.50 区間1, No.51 区間1, No.52 区間1, No.53 区間1, No.54 区間1, No.55 区間1, No.56 区間1, No.57 区間1, No.58 区間1, No.59 区間1, No.60 区間1, No.61 区間1, No.62 区間1, No.63 区間1, No.64（範囲分け数 0）, No.65（範囲分け数 0）, No.66 区間1, No.67 区間1, No.68 区間1, No.69 区間1, No.70 区間1, No.71 区間1, No.72 区間1, No.73 区間1, No.74 区間1, No.75 区間1, No.76 区間1, No.77 区間1, No.78 区間1, No.79 区間1, No.80 区間1
    a = -30.1567498（exp(a) = 8e-14）: No.51 区間3, No.79 区間2
    a = -27.6310211（exp(a) = 1e-12）: No.66 区間2, No.67 区間2, No.68 区間2
    a = -26.2700446（exp(a) = 3.9e-12）: No.46 区間3, No.48 区間3
    a = -18.4206807（exp(a) = 1e-08）: No.62 区間2, No.80 区間2

## 6. 旧 Excel の構造用合板1 と No.46 ASHRAE Plywood -1
  密度: 構造用合板1 600.0 / No.46 445
  熱伝導率: 構造用合板1 0.16 / No.46 0.092
  比熱: 構造用合板1 1860 / No.46 1880
  平衡含水率: 構造用合板1 FormulaIsotherm(formula='1.0625*r**1.5373*math.exp(-1.6471*(1-r**32.051))', conditional=()) / No.46 (1.0625, 1.5373, -1.6471, 32.051, 0, 0)
  湿気伝導率: 構造用合板1 PowerExpVaporConductivity(a=1.87e-11, b=2.4019, c=-0.78864, d=1.1471) / No.46 (1.8742e-11, 2.4019, -0.78864, 1.1471)
  液水拡散係数: 構造用合板1 PiecewiseExpPolyDiffusivity(ranges=((0.45, 1.1, (-30.91, 4.2967, -0.22017, 0, 0, 0, 0)),)) / No.46 [(None, 0.45, (-36.841361487904734, 0, 0, 0, 0, 0, 0)), (0.45, 1.1, (-30.91, 4.2967, -0.22017, 0, 0, 0, 0)), (1.1, 1.9, (-26.270044562792947, 0, 0, 0, 0, 0, 0))]
  平衡含水率の差（RH 1～99%）: 最大相対差 1.6e-15
