Repository: HisashiMiura/HydroThermal

# docs/reference

材料物性のデータ（Excel）がどう作られたかを、出典の文献と照らし合わせたレポートとスクリプト。

| ファイル | 中身 |
|---|---|
| `mews_excel_derivation.md`（.pdf） | `modules/materials_mews_ashrae.xlsx` の MEWS の材料（No.1〜42）と、出典 RR-110 の照合 |
| `mews_check/` | MEWS の照合スクリプトと出力 |
| `ashrae_excel_derivation.md`（.pdf） | 同じ Excel の ASHRAE の材料（No.43〜80）と、Kumaran (2006) の照合 |
| `ashrae_check/` | ASHRAE の照合スクリプトと出力 |
| `papers/` | 文献（PDF など）と、作業の引き継ぎメモ `HANDOFF.md`。**このリポジトリには入っていない**（下の説明） |

## 文献のフォルダ `papers/`

文献には著作権があるので、公開リポジトリのこのリポジトリには入れない（`.gitignore` で除外している）。
文献は非公開リポジトリ `HydroThermal-references` に入れ、`docs/reference/papers/` に clone して使う。
作業の引き継ぎメモ `HANDOFF.md`（作業の進め方・決めたこと・見つかっている問題）も、同じ非公開リポジトリに入れている。

File: docs/reference/material_review/05_fibrous_insulation.md
# 材料物性レビュー ⑤ 繊維系断熱材

作成: 2026-10-21（Claude Code による調査）
対象: 旧 Excel（`whamcavity`）のグラスウール1・2、セルロースファイバー、新しい Excel（`mews_ashrae`）の ASHRAE Low-density Glassfibre Batt Insulation（11.5 kg/m³ と、名前に密度を足した 32 kg/m³）・Cellulose Insulation、合わせて 6 材料
比べた文献: 建築学会『建築材料の熱・空気・湿気物性値』p67〜70（グラスウール断熱材）・p75〜77（セルロース系断熱材）、新しい Excel の出典 Kumaran 2006。文献の目録は `sources.md`、書き写した数値は `ref_data/fibrous_insulation.csv`
図: `make_figures_fibrous_insulation.py`

---

## 1. まとめ

判定の基準と図の見方は 2 章（共通のことは `01_wood_boards.md` 2 章）。

| 材料 | 熱 | 平衡含水率 | 湿気伝導率 | 液水拡散係数 | 主な点 | 節 |
|---|---|---|---|---|---|---|
| グラスウール1（旧） | 妥当 | 要注意 | 妥当 | 妥当 | RH 50% の含水率が文献の約 1/60。RH 98% 超の直線で RH 100% は 1.0 kg/kg | 3.1 |
| グラスウール2（旧） | 妥当 | 要注意 | 妥当 | 妥当 | 平衡含水率はグラスウール1 と同じ式 | 3.2 |
| ASHRAE Low-density Glassfibre Batt Insulation | 妥当 | 要注意 | 妥当 | 根拠なし | RH 100% の含水率 87 kg/kg（空隙をちょうど水で満たす量）。液水拡散係数は 10⁻⁸ の丸い値 | 3.3 |
| ASHRAE Low-density Glassfibre Batt Insulation (32 kg/m3) | 要注意 | **誤りの疑い** | 妥当 | 根拠なし | No.62 の密度だけを 32 に変えた材料。RH 100% の含水率が空隙の 2.8 倍 | 3.4 |
| セルロースファイバー（旧） | **誤りの疑い** | **誤りの疑い** | **誤りの疑い** | 要注意 | 熱伝導率が文献の約半分、平衡含水率がグラスウールの式、湿気伝導率が文献の 1/3000 | 4.1 |
| ASHRAE Cellulose Insulation | 妥当 | 要注意 | 妥当 | 要注意 | RH 100% の含水率 122 kg/kg（空隙の 3.7 倍）。液水拡散係数 10⁻⁶ は文献の約 100 倍 | 4.2 |

**主な結論**
- **旧 Excel のセルロースファイバーは、熱・平衡含水率・湿気伝導率がそろっておかしい**。平衡含水率の式はグラスウールと同じ式（Fortran の AHGANS の 13 番、6 材料共通）で、セルロースの吸湿性（RH 50% で 0.07〜0.10 kg/kg）を表していない。湿気伝導率 5×10⁻¹⁴ は文献（1.1〜1.5×10⁻¹⁰）の約 1/3000 で、防湿シート並み（μ 3900）。熱伝導率 0.021 も文献（0.038〜0.042）の約半分。Fortran の材料データファイル（`mcoff1.prn`）とも同じ値なので、Fortran の時点からの値。
- **グラスウール**：熱伝導率・湿気伝導率は文献とよく合う（μ ≒ 1.1〜1.5）。平衡含水率は、旧 Excel・ASHRAE とも文献（Hansen のカタログ、18 kg/m³）より 3〜60 倍小さい。グラスウールの吸湿量はもともと非常に小さく（体積あたりではごくわずか）、計算への影響は小さい。
- **RH 100% 近くの含水率**：前に指標で見つけたとおり、ASHRAE Cellulose（122 kg/kg、空隙の 3.7 倍）と Glassfibre 32 kg/m³（87 kg/kg、空隙の 2.8 倍）はありえない。RH 99% を超えたところだけの話だが、結露の計算では含水量の上限を大きく見積もる。
- **液水拡散係数**：ASHRAE の 2 材料は、測った範囲より上が 10⁻⁸（Glassfibre）・10⁻⁶（Cellulose）と、どちらも 10 のべき乗ちょうど（Excel の a が ln(10⁻⁸)、ln(10⁻⁶)）。測定値を当てはめた値ではなく、置いた値と見られる。セルロースの文献（Marchand・Kumaran 1994）は 10⁻⁹〜1.3×10⁻⁸ で、Excel はその約 100 倍。

![μ のまとめ](figures/fibrous_insulation/summary_mu.png)
図 1-1　繊維系断熱材 6 材料の透湿抵抗比 μ。青は RH 50%、橙は RH 90%。灰色の帯は、文献のグラスウール（μ 1.1〜1.7）・セルロース（μ 1.3〜1.8）の範囲。旧 Excel のセルロースファイバーだけが μ 3900 と、帯から 3 桁外れている。

![熱伝導率と密度のまとめ](figures/fibrous_insulation/summary_lambda_rho.png)
図 1-2　全 100 材料の熱伝導率と乾燥密度。緑が繊維系断熱材、黒い白抜きの印が文献の値（グラスウールは密度とともに熱伝導率が下がり、40 kg/m³ 以上でほぼ一定）。密度 38.6 で 0.021 と低い点が、旧 Excel のセルロースファイバー。

---

## 2. 見方

判定の 4 段階、指標（μ、ψ）、図の線・印の意味は `01_wood_boards.md` 2 章と同じ。この章では、このカテゴリに特有のことだけを書く。

- **熱伝導率は密度で大きく変わる**：グラスウールは、密度 8〜15 kg/m³ で 0.041〜0.048、40 kg/m³ 以上で 0.032〜0.033（建築学会 p67、NRC の測定）。同じ密度の文献値と比べた。
- **平衡含水率の文献**：グラスウールは Hansen のカタログ（18 kg/m³、建築学会 p69 [6]。本の出典の欄には「concrete sample」とあるが、グラスウールの節なので誤記と見られる）しかない。セルロースは新聞紙を原料とする製品（[2]）と、スロバキアのデータ（[3]）。
- **液水拡散係数**：グラスウールの文献値は手元にない。セルロースの文献（[4]、Marchand・Kumaran 1994）は含水量 kg/m³ で与えられ、試料の密度が書かれていないので、ASHRAE Cellulose と同じ 30 kg/m³ で割って kg/kg に直した。この カテゴリの材料は吸水係数が手元にないので、Künzel の式の目安は描いていない。ASHRAE の 2 材料の液水拡散係数の図は、RH 100% の含水率がありえないほど大きいため、横軸を絞った（Glassfibre は 1 kg/kg、Cellulose は 8 kg/kg まで）。
- 原典のページの画像は、非公開リポジトリ `docs/reference/papers/review_images/`（建築学会 p67〜70・p75〜77）。書き写した数値は、画像と見比べて確かめた。

---

## 3. グラスウール

**文献の値**（建築学会 p67〜70）：乾燥密度 8〜180 kg/m³、比熱 840。熱伝導率（24 ℃）は密度 7.7 で 0.048、11.4 で 0.045、14.7 で 0.041、38〜135 で 0.032〜0.033。平衡含水率（18 kg/m³）は RH 43% で吸湿 0.012・放湿 0.014、RH 85% で 0.017・0.022、RH 98% で 0.026。透湿率は密度 17〜120 で 1.15〜1.65×10⁻¹⁰（μ 1.2〜1.7）、[2] で 1.58×10⁻¹⁰、温度の式（20 ℃）で 1.77×10⁻¹⁰。

### 3.1 グラスウール1（旧 Excel）

| 熱 | 平衡含水率 | 湿気伝導率 | 液水拡散係数 |
|---|---|---|---|
| 妥当 | 要注意 | 妥当 | 妥当 |

**根拠**：Fortran の材料 3。熱伝導率 0.045、比熱 840、密度 16、湿気伝導率は一定値 1.58×10⁻¹⁰（建築学会 p69 [2] の値と同じ）。

**熱物性**：密度 16、熱伝導率 0.045。文献（密度 14.7 で 0.041、11.4 で 0.045）とほぼ同じで、妥当。比熱 840 も文献と同じ。

![グラスウール1 熱物性](figures/fibrous_insulation/gw1_w_lambda.png)
図 3-1　グラスウール1：熱伝導率と乾燥密度

**平衡含水率**：Fortran の AHGANS の 13 番の式 0.16·r^7.6448·exp(−1.3016(1−r^101.667))（グラスウール系 6 材料に共通）と、RH 98% を超えたら直線 47.79595·r − 46.79595（RH 100% で 1.0 kg/kg、Fortran のコメントに「飽和含水率 = 100wt%」。手順 5-3 で使われるように直した）。RH 50% で 0.0002、RH 80% で 0.008、RH 95% で 0.030。文献（RH 43% で 0.012〜0.014）の約 1/60（RH 50% 付近）で、低湿でほぼ 0。RH 95% では文献（0.019〜0.029）に近い。グラスウールの吸湿量はもともと小さく、容積含水率では RH 95% でも 0.0005 程度なので、計算への影響は小さい（要注意）。RH 100% の 1.0 kg/kg は容積含水率 0.016 で、空隙（約 0.99）よりずっと小さく、ありえない値ではない。

![グラスウール1 平衡含水率](figures/fibrous_insulation/gw1_w_u.png)
図 3-2　グラスウール1：平衡含水率と相対湿度

**湿気伝導率**：一定値 1.58×10⁻¹⁰（μ 1.2）。文献の [2]（1.58×10⁻¹⁰）と全桁一致し、カップ法の測定値（1.15〜1.65×10⁻¹⁰）の範囲にも入る。妥当。

![グラスウール1 湿気伝導率](figures/fibrous_insulation/gw1_w_vapour.png)
図 3-3　グラスウール1：湿気伝導率と相対湿度

**液水拡散係数**：液水が動かない設定。グラスウールは毛細管力がほとんど働かない材料なので、液水が動かない扱いは妥当（文献値はない）。

![グラスウール1 液水拡散係数](figures/fibrous_insulation/gw1_w_dw.png)
図 3-4　グラスウール1：液水拡散係数と含水率

### 3.2 グラスウール2（旧 Excel）

| 熱 | 平衡含水率 | 湿気伝導率 | 液水拡散係数 |
|---|---|---|---|
| 妥当 | 要注意 | 妥当 | 妥当 |

**根拠**：Fortran の材料 17。熱伝導率 0.0379、比熱 838、密度 16、湿気伝導率は一定値 1.30×10⁻¹⁰。平衡含水率の式はグラスウール1 と同じ。

**熱物性**：密度 16、熱伝導率 0.0379。文献の密度 16 付近（0.041）より 1 割ほど小さいが、高性能グラスウール（細い繊維）なら 0.035〜0.038 程度になるので、製品の違いとして妥当。

![グラスウール2 熱物性](figures/fibrous_insulation/gw2_w_lambda.png)
図 3-5　グラスウール2：熱伝導率と乾燥密度

**平衡含水率**：Fortran の AHGANS の 13 番の式 0.16·r^7.6448·exp(−1.3016(1−r^101.667))（グラスウール系 6 材料に共通）と、RH 98% を超えたら直線 47.79595·r − 46.79595（RH 100% で 1.0 kg/kg、Fortran のコメントに「飽和含水率 = 100wt%」。手順 5-3 で使われるように直した）。RH 50% で 0.0002、RH 80% で 0.008、RH 95% で 0.030。文献（RH 43% で 0.012〜0.014）の約 1/60（RH 50% 付近）で、低湿でほぼ 0。RH 95% では文献（0.019〜0.029）に近い。グラスウールの吸湿量はもともと小さく、容積含水率では RH 95% でも 0.0005 程度なので、計算への影響は小さい（要注意）。RH 100% の 1.0 kg/kg は容積含水率 0.016 で、空隙（約 0.99）よりずっと小さく、ありえない値ではない。

![グラスウール2 平衡含水率](figures/fibrous_insulation/gw2_w_u.png)
図 3-6　グラスウール2：平衡含水率と相対湿度

**湿気伝導率**：一定値 1.30×10⁻¹⁰（μ 1.5）。文献の範囲（1.15〜1.65×10⁻¹⁰）に入り、妥当。

![グラスウール2 湿気伝導率](figures/fibrous_insulation/gw2_w_vapour.png)
図 3-7　グラスウール2：湿気伝導率と相対湿度

**液水拡散係数**：液水が動かない設定。グラスウール1 と同じく妥当。

![グラスウール2 液水拡散係数](figures/fibrous_insulation/gw2_w_dw.png)
図 3-8　グラスウール2：液水拡散係数と含水率

### 3.3 ASHRAE Low-density Glassfibre Batt Insulation（ASHRAE）

| 熱 | 平衡含水率 | 湿気伝導率 | 液水拡散係数 |
|---|---|---|---|
| 妥当 | 要注意 | 妥当 | 根拠なし |

**根拠**：ASHRAE RP-1018（Kumaran 2006 の Low Density Glass Fibre Batt、密度 11.5 ± 1.5）。平衡含水率は Parameter = 2（RH 98% を超えたら直線、RH 100% で f = 87 kg/kg）。

**熱物性**：密度 11.5（論文と一致）、熱伝導率 0.043、比熱 840。文献（密度 11.4 で 0.045）とほぼ同じで、妥当。

![ASHRAE Low-density Glassfibre Batt Insulation 熱物性](figures/fibrous_insulation/gw_a_lambda.png)
図 3-9　ASHRAE Low-density Glassfibre Batt Insulation：熱伝導率と乾燥密度

**平衡含水率**：RH 50% で 0.0037、RH 80% で 0.0068、RH 95% で 0.017。文献（18 kg/m³、RH 43% で 0.012）の 1/3〜1/4 だが、旧 Excel のグラスウールよりは文献に近い。**RH 100% の f = 87 kg/kg** は 1000 ÷ 11.5 で、容積含水率 1.0（空隙をちょうど水で満たす量）。ありえない値ではないが、RH 98% から 100% の間に含水率が 0.022 から 87 まで直線で増え、RH 99% で 43 kg/kg になる（要注意）。

![ASHRAE Low-density Glassfibre Batt Insulation 平衡含水率](figures/fibrous_insulation/gw_a_u.png)
図 3-10　ASHRAE Low-density Glassfibre Batt Insulation：平衡含水率と相対湿度

**湿気伝導率**：一定値 1.7×10⁻¹⁰（μ 1.1）。文献の範囲（1.15〜1.65×10⁻¹⁰）のやや上で、静止空気（1.94×10⁻¹⁰）に近い。妥当。

![ASHRAE Low-density Glassfibre Batt Insulation 湿気伝導率](figures/fibrous_insulation/gw_a_vapour.png)
図 3-11　ASHRAE Low-density Glassfibre Batt Insulation：湿気伝導率と相対湿度

**液水拡散係数**：含水率 0.023 以下は 10⁻¹⁶（実質 0）、それより上は 10⁻⁸（Excel の a = −18.42 = ln(10⁻⁸)）。10 のべき乗ちょうどで、測定値を当てはめた値ではなく置いた値と見られる。比べる文献がない（根拠なし）。

![ASHRAE Low-density Glassfibre Batt Insulation 液水拡散係数](figures/fibrous_insulation/gw_a_dw.png)
図 3-12　ASHRAE Low-density Glassfibre Batt Insulation：液水拡散係数と含水率

**確かめること（優先：低）**：RH 98〜100% の直線と液水拡散係数 10⁻⁸ の根拠を、RP-1018 の最終報告書で確かめたい。

### 3.4 ASHRAE Low-density Glassfibre Batt Insulation (32 kg/m3)（ASHRAE（No.80））

| 熱 | 平衡含水率 | 湿気伝導率 | 液水拡散係数 |
|---|---|---|---|
| 要注意 | **誤りの疑い** | 妥当 | 根拠なし |

**根拠**：Excel の No.80。Kumaran 2006 の材料一覧になく、No.62（3.3 節）の行を写して密度だけを 32 に変えたものと見られる（`ashrae_excel_derivation.md`。日本のグラスウール 32K 用か）。ローダーで名前に「(32 kg/m3)」を足して区別している。

**熱物性**：密度 32 に対して熱伝導率 0.043 は、No.62（11.5 kg/m³）と同じ値のまま。文献では密度 38 で 0.033 で、日本のグラスウール 32K も 0.035〜0.036 程度。密度に合わせて小さくなっていない（要注意）。

![ASHRAE Low-density Glassfibre Batt Insulation (32 kg/m3) 熱物性](figures/fibrous_insulation/gw32_a_lambda.png)
図 3-13　ASHRAE Low-density Glassfibre Batt Insulation (32 kg/m3)：熱伝導率と乾燥密度

**平衡含水率**：値は No.62 と同じ。**RH 100% の f = 87 kg/kg は、密度 11.5 のときの「空隙を水で満たす量」（1000 ÷ 11.5）のまま**で、密度 32 では容積含水率 2.8 と、空隙の 2.8 倍の水を含むことになる（**誤りの疑い**）。密度 32 なら f は 1000 ÷ 32 ≒ 31 以下のはず。

![ASHRAE Low-density Glassfibre Batt Insulation (32 kg/m3) 平衡含水率](figures/fibrous_insulation/gw32_a_u.png)
図 3-14　ASHRAE Low-density Glassfibre Batt Insulation (32 kg/m3)：平衡含水率と相対湿度

**湿気伝導率**：No.62 と同じ一定値 1.7×10⁻¹⁰（μ 1.1）。文献の範囲で、妥当（グラスウールの透湿率は密度であまり変わらない）。

![ASHRAE Low-density Glassfibre Batt Insulation (32 kg/m3) 湿気伝導率](figures/fibrous_insulation/gw32_a_vapour.png)
図 3-15　ASHRAE Low-density Glassfibre Batt Insulation (32 kg/m3)：湿気伝導率と相対湿度

**液水拡散係数**：No.62 と同じ（10⁻⁸ の置いた値）。根拠なし。

![ASHRAE Low-density Glassfibre Batt Insulation (32 kg/m3) 液水拡散係数](figures/fibrous_insulation/gw32_a_dw.png)
図 3-16　ASHRAE Low-density Glassfibre Batt Insulation (32 kg/m3)：液水拡散係数と含水率

**直す・確かめること（優先：中）**：使うなら、熱伝導率を密度 32 の値（0.035 前後）に、平衡含水率の f を 31 以下に直す。

## 4. セルロースファイバー

**文献の値**（建築学会 p75〜77）：乾燥密度 15〜55 kg/m³、比熱 1880。熱伝導率（24 ℃）は密度 16 で 0.042、33〜52 で 0.038〜0.039。平衡含水率は RH 52% で 0.090（新聞紙原料 [2]）、RH 44% で吸湿 0.070・放湿 0.098（[3]）、RH 86% で 0.17〜0.23。透湿率は 1.1〜1.5×10⁻¹⁰（μ 1.3〜1.8）。液水拡散係数（Marchand・Kumaran 1994）は含水量 2〜189 kg/m³ で 10⁻⁹〜1.3×10⁻⁸。

### 4.1 セルロースファイバー（旧 Excel）

| 熱 | 平衡含水率 | 湿気伝導率 | 液水拡散係数 |
|---|---|---|---|
| **誤りの疑い** | **誤りの疑い** | **誤りの疑い** | 要注意 |

**根拠**：Fortran の材料 13。熱伝導率 0.021、比熱 878、密度 38.6、湿気伝導率は一定値 5×10⁻¹⁴。平衡含水率は**グラスウールと同じ式**（Fortran の AHGANS の 13 番を、材料 3・13〜17 の 6 材料で共通に使っている）。Fortran の材料データファイル（`mcoff1.prn`）とも同じ値。

**熱物性**：**熱伝導率 0.021 は、文献（密度 33〜52 で 0.038〜0.039）の約半分**で、繊維系断熱材としては低すぎる（ウレタンなど発泡系の値に近い）。比熱 878 もグラスウールの値（840）に近く、文献のセルロース（1880）の約半分（**誤りの疑い**）。

![セルロースファイバー 熱物性](figures/fibrous_insulation/cel_w_lambda.png)
図 4-1　セルロースファイバー：熱伝導率と乾燥密度

**平衡含水率**：**グラスウールの式なので、RH 50% で 0.0002、RH 80% で 0.008**。文献のセルロース（RH 52% で 0.09、RH 86% で 0.17〜0.23）の 1/20〜1/400 で、セルロースが木材と同じくらい吸湿する性質を表していない（**誤りの疑い**）。室内の調湿の効果や、壁の中の水分のたまり方を大きく見誤る。

![セルロースファイバー 平衡含水率](figures/fibrous_insulation/cel_w_u.png)
図 4-2　セルロースファイバー：平衡含水率と相対湿度

**湿気伝導率**：**一定値 5×10⁻¹⁴（μ 3900）は、文献（1.1〜1.5×10⁻¹⁰）の約 1/3000**で、防湿シート並みに湿気を通さない値（**誤りの疑い**）。吹き込みのセルロースは、グラスウールと同じく湿気をよく通す（μ 1〜2）。

![セルロースファイバー 湿気伝導率](figures/fibrous_insulation/cel_w_vapour.png)
図 4-3　セルロースファイバー：湿気伝導率と相対湿度

**液水拡散係数**：液水が動かない設定。文献では 10⁻⁹〜10⁻⁸ で動く（要注意）。

![セルロースファイバー 液水拡散係数](figures/fibrous_insulation/cel_w_dw.png)
図 4-4　セルロースファイバー：液水拡散係数と含水率

**直す・確かめること（優先：高）**：熱伝導率・比熱・平衡含水率・湿気伝導率を、文献のセルロース（または ASHRAE Cellulose）の値に直す。今の値では、セルロースではなく別の材料（防湿性の高い発泡断熱材のような性質）として計算される。

### 4.2 ASHRAE Cellulose Insulation（ASHRAE）

| 熱 | 平衡含水率 | 湿気伝導率 | 液水拡散係数 |
|---|---|---|---|
| 妥当 | 要注意 | 妥当 | 要注意 |

**根拠**：ASHRAE RP-1018（Kumaran 2006 の Cellulose Fibre Insulation、新聞紙を原料とする吹き込み品、密度 30 ± 4）。平衡含水率の係数は a = 122.1、d = 197.85。

**熱物性**：密度 30（論文と一致）、熱伝導率 0.0376、比熱 1880。文献（密度 33 で 0.038、比熱 1880）と合い、妥当。

![ASHRAE Cellulose Insulation 熱物性](figures/fibrous_insulation/cel_a_lambda.png)
図 4-5　ASHRAE Cellulose Insulation：熱伝導率と乾燥密度

**平衡含水率**：RH 50% で 0.069、RH 80% で 0.134、RH 95% で 0.17。文献（RH 44〜52% で 0.07〜0.10、RH 86% で 0.17〜0.23）の吸湿側とよく合う。ただし、**RH 100% で 122 kg/kg**（容積含水率 3.7、空隙の約 3.7 倍）とありえない値になる（`ashrae_excel_derivation.md`）。RH 99% で 0.44、RH 99.5% で約 2 と、RH 99% を超えると急に増える。結露の計算では含水量の上限を大きく見積もる（要注意）。

![ASHRAE Cellulose Insulation 平衡含水率](figures/fibrous_insulation/cel_a_u.png)
図 4-6　ASHRAE Cellulose Insulation：平衡含水率と相対湿度

**湿気伝導率**：RH 50% で 1.55×10⁻¹⁰（μ 1.3）、RH 90% で 1.79×10⁻¹⁰。文献（1.1〜1.5×10⁻¹⁰）とよく合い、妥当。

![ASHRAE Cellulose Insulation 湿気伝導率](figures/fibrous_insulation/cel_a_vapour.png)
図 4-7　ASHRAE Cellulose Insulation：湿気伝導率と相対湿度

**液水拡散係数**：含水率 0.2 以下は 10⁻¹⁶（実質 0）、それより上は 10⁻⁶（Excel の a = −13.82 = ln(10⁻⁶)）。10 のべき乗ちょうどで、置いた値と見られる。文献（含水率 0.07〜6 で 10⁻⁹〜1.3×10⁻⁸）の約 100 倍（要注意）。

![ASHRAE Cellulose Insulation 液水拡散係数](figures/fibrous_insulation/cel_a_dw.png)
図 4-8　ASHRAE Cellulose Insulation：液水拡散係数と含水率

**直す・確かめること（優先：中）**：平衡含水率の RH 100% の値（a = 122.1）を、空隙を超えない値（密度 30 なら 33 kg/kg 以下）に直す。液水拡散係数は文献（Marchand・Kumaran 1994）の値を使うことを検討する。

File: docs/reference/material_review/07_exterior_finishes.md
# 材料物性レビュー ⑦ 外装・仕上げ

作成: 2026-10-21（Claude Code による調査）
対象: 旧 Excel（`whamcavity`）のサイディング、新しい Excel（`mews_ashrae`）の MEWS Siding I〜V・MEWS EIFS Base Coat + Finish Coat、ASHRAE の Composite Wood Siding・EIFS Base Coat and Finish Coat・Vinyl Wallpaper、合わせて 10 材料
比べた文献: 新しい Excel の出典 RR-110（9 章 Siding、10 章 EIFS）・Kumaran 2006（表 9：どの材料で何を測ったか）、建築学会『建築材料の熱・空気・湿気物性値』p61（繊維混入ポリマーセメント）・p88（壁紙）・p89（壁用塗料）。文献の目録は `sources.md`、書き写した数値は `ref_data/exterior_finishes.csv`（RR-110 の表は `mews_check/rr110_tables.py`）
図: `make_figures_exterior_finishes.py`

---

## 1. まとめ

判定の基準と図の見方は 2 章（共通のことは `01_wood_boards.md` 2 章）。

| 材料 | 熱 | 平衡含水率 | 湿気伝導率 | 液水拡散係数 | 主な点 | 節 |
|---|---|---|---|---|---|---|
| サイディング（旧） | **誤りの疑い** | 要注意 | **誤りの疑い** | 要注意 | 湿気伝導率 4.17×10⁻¹⁰ は静止空気より大きい（μ 0.46）。熱伝導率 0.963 はサイディングの約 10 倍 | 3.1 |
| MEWS Siding I - OSB | 妥当 | 要注意 | 要注意 | 要注意 | 平衡含水率が RH 91% で表の 2.6 倍。湿気伝導率は表の 0.37〜0.99 倍。液水が動かない | 3.2 |
| MEWS Siding II - Plywood | 妥当 | 要注意 | 妥当 | 要注意 | 液水拡散係数は表（小口から吸水）と一致し、厚さ方向の目安の約 240 倍 | 3.3 |
| MEWS Siding III - Fibreboard | 妥当 | 要注意 | 妥当 | 要注意 | 液水が動かない（RR-110 で解析できなかった製品） | 3.4 |
| MEWS Siding IV - Fibreboard | 妥当 | 要注意 | 妥当 | 要注意 | 液水拡散係数は表と一致し、厚さ方向の目安の約 56 倍 | 3.5 |
| MEWS Siding V - Fibreboard | 妥当 | 要注意 | 妥当 | 要注意 | 同上（約 49 倍） | 3.6 |
| ASHRAE Composite Wood Siding | 妥当 | 妥当 | 妥当 | 要注意 | 湿気伝導率が MEWS Siding V と同じ（同じ製品の可能性） | 3.7 |
| MEWS EIFS Base Coat + Finish Coat | **根拠なし** | 妥当 | 妥当 | 妥当 | 水分物性は RR-110 表 10.1 と一致。熱物性は出典に値がなく、比熱 1880 は木材の値 | 4.1 |
| ASHRAE EIFS Base Coat and Finish Coat | **根拠なし** | 根拠なし | 妥当 | 根拠なし | RP-1018 で測ったのは透湿・透気だけ。熱伝導率 0.588 は MEWS EIFS（0.1）の約 6 倍 | 4.2 |
| ASHRAE Vinyl Wallpaper | 根拠なし | 根拠なし | 妥当 | 根拠なし | RP-1018 で測ったのは透湿・透気・吸水だけ。平衡含水率は文献の壁紙と近い | 5.1 |

**主な結論**
- **旧 Excel のサイディングは、湿気伝導率 4.17×10⁻¹⁰ が静止空気（1.94×10⁻¹⁰）より大きく、μ 0.46 とありえない**（前に指標で見つけた点）。平衡含水率は Fortran のコメントのとおり MEWS Siding IV（RR-110 の製品 4）と同じ式だが、密度 1095・熱伝導率 0.963・比熱 879 は Siding IV（900、0.12、1880）とも、RR-110 のサイディング 5 製品（密度 590〜910、熱伝導率 0.09〜0.13）とも合わない。4.17×10⁻¹⁰ は、RR-110 の製品 4・5 の**パーミアンス**（kg/(m²·s·Pa)、製品 4 の RH 90〜100% で 4.0〜4.8×10⁻¹⁰、製品 5 で 3.7〜5.5×10⁻¹⁰）と同じ大きさで、厚さをかけずに透湿率として入れた可能性がある（厚さ 12 mm をかければ 5×10⁻¹²、μ 約 40）。
- **MEWS Siding I〜V**：熱物性は RR-110 表 9.1 と一致（約 0.1 W/(m·K)）。**平衡含水率は 5 製品とも、RH 50% で表の 0.35〜0.67 倍、RH 91% で 1.3〜2.6 倍**。Excel の曲線は RH 100% で真空飽和の含水率（表の 1 行目）を通るように当てはめてあり、吸引圧 3×10⁵ Pa（RH 約 99.8%）の点（表 0.37〜0.65）より 1.5〜2.2 倍大きい。高湿で含水量を多めに見積もる。湿気伝導率は Siding I だけ表の 0.37〜0.99 倍（`mews_excel_derivation.md` の既知の点）。
- **サイディングの液水拡散係数は、小口から吸水させた値**（RR-110 表 9.6、「along the edges」）。Excel は表と一致するが（0.8〜1.16 倍）、塗装面からの吸水係数（表 9.2、0.00038〜0.00062）による厚さ方向の目安より 50〜240 倍大きい。サイディングは塗装面が雨を受けるので、厚さ方向の値はずっと小さいはず。製品 1・3（Siding I・III）は RR-110 で解析できず、Excel は液水が動かない設定。
- **ASHRAE Composite Wood Siding は、湿気伝導率が MEWS Siding V と全桁近く同じ**（RH 50% で 4.67×10⁻¹² と 4.68×10⁻¹²）。密度（740 と 730）・熱伝導率（0.0955 と 0.094）も近く、どちらも塗装した高密度の木繊維板なので、同じ製品を測った可能性がある。平衡含水率は RR-110 の製品 5 の表とよく合い、MEWS Siding V の Excel の曲線よりも表に近い。
- **EIFS**：MEWS の水分物性は、RR-110 表 10.1（測定値ではなく、スポットの確認とメーカーの資料から決めた値）と一致する。建築学会 p61 の繊維混入ポリマーセメント（ベースコートと同じ種類）とも同じ桁。**熱物性は、RR-110 にも RP-1018 にも値がない**（RP-1018 の表 9 で熱伝導率は「No」）。MEWS の 0.1・1880 と ASHRAE の 0.588・840 は 6 倍違うが、厚さ約 4.5 mm（Kumaran 2006）の層なので、熱抵抗の違いは 0.04 m²·K/W 程度で影響は小さい。
- **ASHRAE Vinyl Wallpaper**：RP-1018 で測ったのは透湿・透気・吸水係数だけ（表 9）。湿気伝導率（μ 2000〜4500、μd 0.4〜0.9 m）は、建築学会 p88 のビニル壁紙（μd 0.025〜2.1 m）の範囲に入る。平衡含水率は測っていない値だが、文献のビニル壁紙と近い。熱物性・液水拡散係数は根拠なし（厚さ 0.2 mm なので影響は小さい）。

![μ のまとめ](figures/exterior_finishes/summary_mu.png)
図 1-1　外装・仕上げ 10 材料の透湿抵抗比 μ。青は RH 50%、橙は RH 90%。灰色の帯は、各材料の出典の表（RR-110）または建築学会の本の値から求めた μ の範囲（旧 Excel のサイディングは RR-110 の製品 4、EIFS は RR-110 表 10.1 と繊維混入ポリマーセメント・塗料、壁紙は建築学会 p88 の 6 種類）。旧 Excel のサイディングだけが μ = 1 より左にある。

![熱伝導率と密度のまとめ](figures/exterior_finishes/summary_lambda_rho.png)
図 1-2　全 100 材料の熱伝導率と乾燥密度。紫が外装・仕上げ、黒い白抜きの印が RR-110 のサイディング 5 製品（表 9.1）。

---

## 2. 見方

判定の 4 段階、指標（μ、ψ）、図の線・印の意味は `01_wood_boards.md` 2 章と同じ。この章では、このカテゴリに特有のことだけを書く。

- **RR-110 の表の重ね方**：平衡含水率は表 9.4（吸湿・放湿の RH 50・70・91%）、湿気伝導率は表 9.5 のパーミアンスに表 9.1 の厚さ（2 試験体の平均）をかけた値、液水拡散係数は表 9.6 の含水量 kg/m³ を表 9.1 の試料の密度で割った値。表 9.4 の吸引圧の 2 行（0 Pa＝真空飽和、3×10⁵ Pa）は図に描かず、本文で比べた。旧 Excel のサイディングには、平衡含水率が同じ式の RR-110 の製品 4（Siding IV）の表を重ねた。
- **サイディングの液水拡散係数の目安**：Künzel の式の吸水係数は、RR-110 表 9.2 の**塗装面を水につけて測った値**（製品 1〜5 で 0.00038、0.00047、0.00058、0.00060、0.00062 kg/(m²·s^½)）。旧 Excel のサイディングは製品 4 の値、ASHRAE Composite Wood Siding は 5 製品の範囲を使った。木質ボード（①）の素地の値（0.002〜0.005）より 1 桁小さく、塗装が吸水を抑えている。wf は Excel の RH 99.8% の含水率を使ったが、MEWS のサイディングは 3 章のとおりこの値が表より 1.5〜2.2 倍大きいので、目安は実際より小さめに出ている可能性がある（wf が大きいほど目安は小さい）。
- **RP-1018 の表 9**（Kumaran 2006 p21〜22）：材料ごとに、熱伝導率・透湿・平衡含水率・吸引圧・液水拡散係数・透気・吸水係数を測ったかどうかの一覧。EIFS は透湿と透気だけ「Yes」（ほかは「No」：反応が遅すぎて測れなかった）、Vinyl Wallpaper は透湿・透気・吸水係数だけ（ほかは計画になし）、Composite Wood Siding は吸引圧以外すべて「Yes」。**測っていない物性に Excel の値が入っている場合は「根拠なし」とした**。
- **壁紙の湿気伝導率**：建築学会 p88 の湿気拡散厚 μd（m）を、厚さ d から δ = δ_air × d ÷ μd で透湿率に直し、RH の範囲の中央（33〜52% → 42.5%、52〜98% → 75%）に描いた。壁紙の密度は、質量（kg/m²）÷ 厚さで求めた（ビニル 470〜660 kg/m³）。
- 原典のページの画像は、非公開リポジトリ `docs/reference/papers/review_images/`（建築学会 p61・p88・p89、RR-110 p65 表 9.2、Kumaran 2006 p21〜22 表 9）。書き写した数値は、画像と見比べて確かめた。

---

## 3. サイディング

**文献の値**（RR-110 9 章）：5 製品とも、木質の素地（製品 1 OSB、2 合板、3〜5 繊維板）の片面を塗装したサイディング。厚さ 10.5〜15 mm、密度 590〜910 kg/m³、熱伝導率（24 ℃）0.094〜0.133（「どの製品もおよそ 0.1」）、比熱は IEA Annex 24 の 1880。平衡含水率（表 9.4）は、RH 50% で 0.043〜0.059、RH 91% で 0.12〜0.18、真空飽和で 0.64〜1.15 kg/kg。透湿（表 9.5、パーミアンス）は製品で 1〜2 桁違い、製品 1・2 は低湿で小さい（塗装の影響）。液水拡散係数（表 9.6）は小口から吸水させた値で、製品 2・4・5 だけ（「ほかの 2 製品は解析できる結果が出なかった」）。塗装面からの吸水係数（表 9.2）は 0.00038〜0.00062。

**MEWS Siding I〜V の平衡含水率**（5 製品に共通）：

| 製品（Excel） | RH 50% 吸湿 表 → Excel | RH 91% 吸湿〜放湿 表 → Excel | 3×10⁵ Pa（RH 約 99.8%）表 → Excel | 真空飽和 表 → Excel の RH 100% |
|---|---|---|---|---|
| 1（Siding I） | 0.048 → 0.027 | 0.157〜0.178 → 0.412 | 0.654 → 0.975 | 1.151 → 0.998 |
| 2（Siding II） | 0.051 → 0.018 | 0.163〜0.173 → 0.350 | 0.629 → 0.952 | 1.004 → 0.990 |
| 3（Siding III） | 0.048 → 0.018 | 0.131〜0.160 → 0.247 | 0.381 → 0.783 | 0.828 → 0.823 |
| 4（Siding IV） | 0.051 → 0.034 | 0.120〜0.154 → 0.208 | 0.365 → 0.607 | 0.643 → 0.635 |
| 5（Siding V） | 0.046 → 0.026 | 0.131〜0.134 → 0.194 | 0.376 → 0.820 | 0.898 → 0.880 |

Excel の曲線は、RH 100% で真空飽和の含水率を通り、RH 70% 付近で表と近い（0.8〜1.1 倍）。その分、RH 50% では小さく（0.35〜0.67 倍）、RH 91% と 3×10⁵ Pa では大きい（1.3〜2.6 倍、1.5〜2.2 倍）。真空飽和は、空隙をすべて水で満たした値で、ふつうの湿度の範囲では届かない。**RH 100% で真空飽和に合わせると、高湿の含水量を多めに見積もる**。5 製品とも要注意とした。

### 3.1 サイディング（旧 Excel）

| 熱 | 平衡含水率 | 湿気伝導率 | 液水拡散係数 |
|---|---|---|---|
| **誤りの疑い** | 要注意 | **誤りの疑い** | 要注意 |

**根拠**：旧 Excel と Fortran（`mcoff`）で同じ値。平衡含水率は、Fortran のコメント「ASHRAE Siding No.38」（新しい Excel の No.38 = MEWS Siding IV）のとおり、MEWS Siding IV と同じ式（0.635 · r^2.5972 · exp(−1.1225 (1 − r^15.878))）。密度・比熱・熱伝導率・湿気伝導率の出どころは書かれていない。

**熱物性**：密度 1095、比熱 879、**熱伝導率 0.963**。平衡含水率の出どころの Siding IV（900、1880、0.12）とも、RR-110 の 5 製品（0.094〜0.133）とも合わず、熱伝導率は約 8 倍。比熱 879 は木質ではなくセメント系の値に近い。窯業系（セメント系）のサイディングの値を入れた可能性もあるが、平衡含水率は木繊維板の製品の式で、材料として合っていない。熱伝導率 0.963 は、レンガ（0.4〜0.8）より大きく、セメント系の板としても大きすぎる（**誤りの疑い**）。

![サイディング 熱物性](figures/exterior_finishes/siding_w_lambda.png)
図 3-1　サイディング：熱伝導率と乾燥密度

**平衡含水率**：MEWS Siding IV と同じ式（3 章の表の製品 4 の行）。RH 50% で 0.034（表 0.051）、RH 91% で 0.208（表 0.120〜0.154）。ただし密度が 1095 なので、同じ含水率でも容積あたりの水は Siding IV の 1.2 倍になる（ψ(100%) 0.70）。要注意。

![サイディング 平衡含水率](figures/exterior_finishes/siding_w_u.png)
図 3-2　サイディング：平衡含水率と相対湿度

**湿気伝導率**：**一定値 4.17×10⁻¹⁰**で、静止空気の透湿率（1.94×10⁻¹⁰）より大きい（**μ 0.46、ありえない**）。RR-110 の製品 4 の表（μ 33〜390）とは 2〜3 桁違う。4.17×10⁻¹⁰ は、製品 4・5 のパーミアンス（kg/(m²·s·Pa)、製品 4 の RH 90〜100% で 4.0〜4.8×10⁻¹⁰、製品 5 で 3.7〜5.5×10⁻¹⁰）と同じ大きさで、パーミアンスに厚さ（約 12 mm）をかけずに入れた可能性がある（**誤りの疑い**）。

![サイディング 湿気伝導率](figures/exterior_finishes/siding_w_vapour.png)
図 3-3　サイディング：湿気伝導率と相対湿度

**液水拡散係数**：液水が動かない設定。RR-110 の製品 4 の表（小口から、10⁻¹⁰〜3×10⁻⁹）も、塗装面からの目安（RH 99% で 1.2×10⁻¹²）も、液水が動くことを示す（要注意）。

![サイディング 液水拡散係数](figures/exterior_finishes/siding_w_dw.png)
図 3-4　サイディング：液水拡散係数と含水率

**直す・確かめること（優先：高）**：湿気伝導率が静止空気より大きく、サイディングが湿気を通さない層として働かない。何のサイディングを想定したのかを確かめ、木質のサイディングなら MEWS Siding IV の値（熱伝導率 0.12、密度 900、比熱 1880、湿気伝導率 2〜5×10⁻¹²）に直す。窯業系なら、平衡含水率も含めて別の文献の値に替える。

### 3.2 MEWS Siding I - OSB（MEWS）

| 熱 | 平衡含水率 | 湿気伝導率 | 液水拡散係数 |
|---|---|---|---|
| 妥当 | 要注意 | 要注意 | 要注意 |

**根拠**：RR-110 9 章の製品 1（OSB の素地、厚さ 12.9 mm）。熱伝導率は表 9.1 の 2 試験体の平均（0.133 と 0.104 → 0.119）。液水拡散係数は範囲分け数 0（RR-110 で解析できなかった製品）。

**熱物性**：密度 700、熱伝導率 0.119、比熱 1880。表 9.1（705・688、0.133・0.104）と一致し、妥当。

![MEWS Siding I - OSB 熱物性](figures/exterior_finishes/siding1_lambda.png)
図 3-5　MEWS Siding I - OSB：熱伝導率と乾燥密度

**平衡含水率**：3 章の表のとおり、RH 91% で表の 2.3〜2.6 倍（5 製品でいちばん大きい）、3×10⁵ Pa で 1.5 倍。RH 100% の 0.998 は、真空飽和（1.151）よりは小さい。要注意。

![MEWS Siding I - OSB 平衡含水率](figures/exterior_finishes/siding1_u.png)
図 3-6　MEWS Siding I - OSB：平衡含水率と相対湿度

**湿気伝導率**：RH 50% で 1.95×10⁻¹³（μ 995）、RH 90% で 1.07×10⁻¹²（μ 181）。表（パーミアンス × 厚さ）の **0.37〜0.99 倍**で、全体に小さい（`mews_excel_derivation.md` の既知の点）。5 製品でいちばん湿気を通しにくい製品で、表の値でも μ 100〜1700。要注意。

![MEWS Siding I - OSB 湿気伝導率](figures/exterior_finishes/siding1_vapour.png)
図 3-7　MEWS Siding I - OSB：湿気伝導率と相対湿度

**液水拡散係数**：液水が動かない設定。RR-110 で解析できなかった製品で、測定値がない。塗装面からの目安（RH 99% で 6.7×10⁻¹³）は小さいが 0 ではない（要注意）。

![MEWS Siding I - OSB 液水拡散係数](figures/exterior_finishes/siding1_dw.png)
図 3-8　MEWS Siding I - OSB：液水拡散係数と含水率

**直す・確かめること（優先：中）**：平衡含水率を、真空飽和ではなく表 9.4 の吸湿・放湿と 3×10⁵ Pa の点に合わせて当てはめ直す（Siding II〜V も同じ）。湿気伝導率を表 9.5 × 厚さ に合わせ直す。

### 3.3 MEWS Siding II - Plywood（MEWS）

| 熱 | 平衡含水率 | 湿気伝導率 | 液水拡散係数 |
|---|---|---|---|
| 妥当 | 要注意 | 妥当 | 要注意 |

**根拠**：RR-110 9 章の製品 2（合板の素地、厚さ 14.8 mm）。液水拡散係数は範囲分け数 3 で、表 9.6 に当てはめてある。

**熱物性**：密度 600、熱伝導率 0.105、比熱 1880。表 9.1（608・586、0.104・0.105）と一致し、妥当。

![MEWS Siding II - Plywood 熱物性](figures/exterior_finishes/siding2_lambda.png)
図 3-9　MEWS Siding II - Plywood：熱伝導率と乾燥密度

**平衡含水率**：RH 50% で表の 0.35 倍、RH 91% で 2.0〜2.2 倍、3×10⁵ Pa で 1.5 倍（3 章の表）。要注意。

![MEWS Siding II - Plywood 平衡含水率](figures/exterior_finishes/siding2_u.png)
図 3-10　MEWS Siding II - Plywood：平衡含水率と相対湿度

**湿気伝導率**：RH 50% で 7.5×10⁻¹³（μ 259）、RH 90% で 3.5×10⁻¹²（μ 55）。表の 1.02〜1.22 倍（RH 10% だけ 0.24 倍）で、妥当。

![MEWS Siding II - Plywood 湿気伝導率](figures/exterior_finishes/siding2_vapour.png)
図 3-11　MEWS Siding II - Plywood：湿気伝導率と相対湿度

**液水拡散係数**：含水率 0.05 以下で 1.4×10⁻⁸、RH 95%（0.50）で 1.0×10⁻⁹、RH 99%（0.84）で 2.6×10⁻¹⁰。表 9.6（小口から吸水）の 0.85〜1.16 倍で、表とは合う。しかし塗装面からの目安（RH 99% で 1.1×10⁻¹²）の **約 240 倍**。壁の中で水が動くのは厚さ方向なので、雨水や結露水が実際より速く広がる計算になる（要注意）。

![MEWS Siding II - Plywood 液水拡散係数](figures/exterior_finishes/siding2_dw.png)
図 3-12　MEWS Siding II - Plywood：液水拡散係数と含水率

**確かめること（優先：中）**：液水拡散係数を、厚さ方向の値（塗装面の吸水係数から見積もる）にするかを決める。木質ボード（①）の MEWS の材料と同じ「小口からの値」の問題。

### 3.4 MEWS Siding III - Fibreboard（MEWS）

| 熱 | 平衡含水率 | 湿気伝導率 | 液水拡散係数 |
|---|---|---|---|
| 妥当 | 要注意 | 妥当 | 要注意 |

**根拠**：RR-110 9 章の製品 3（繊維板の素地、厚さ 12.2 mm）。液水拡散係数は範囲分け数 0（RR-110 で解析できなかった製品）。

**熱物性**：密度 780、熱伝導率 0.1、比熱 1880。表 9.1（779・780、0.0968・0.103）と一致し、妥当。

![MEWS Siding III - Fibreboard 熱物性](figures/exterior_finishes/siding3_lambda.png)
図 3-13　MEWS Siding III - Fibreboard：熱伝導率と乾燥密度

**平衡含水率**：RH 50% で表の 0.38 倍、RH 91% で 1.5〜1.9 倍、3×10⁵ Pa で 2.1 倍（3 章の表）。要注意。

![MEWS Siding III - Fibreboard 平衡含水率](figures/exterior_finishes/siding3_u.png)
図 3-14　MEWS Siding III - Fibreboard：平衡含水率と相対湿度

**湿気伝導率**：RH 50% で 3.9×10⁻¹²（μ 49）、RH 90% で 7.3×10⁻¹²（μ 27）。表と一致（0.99〜1.00 倍）し、妥当。

![MEWS Siding III - Fibreboard 湿気伝導率](figures/exterior_finishes/siding3_vapour.png)
図 3-15　MEWS Siding III - Fibreboard：湿気伝導率と相対湿度

**液水拡散係数**：液水が動かない設定。RR-110 で解析できなかった製品。塗装面からの目安は RH 99% で 1.2×10⁻¹²（要注意）。

![MEWS Siding III - Fibreboard 液水拡散係数](figures/exterior_finishes/siding3_dw.png)
図 3-16　MEWS Siding III - Fibreboard：液水拡散係数と含水率

### 3.5 MEWS Siding IV - Fibreboard（MEWS）

| 熱 | 平衡含水率 | 湿気伝導率 | 液水拡散係数 |
|---|---|---|---|
| 妥当 | 要注意 | 妥当 | 要注意 |

**根拠**：RR-110 9 章の製品 4（繊維板の素地、厚さ 12.0 mm）。液水拡散係数は範囲分け数 3 で、表 9.6 に当てはめてある。旧 Excel のサイディングの平衡含水率は、この材料と同じ式。

**熱物性**：密度 900、熱伝導率 0.12、比熱 1880。表 9.1（889・911、0.119・0.121）と一致し、妥当。

![MEWS Siding IV - Fibreboard 熱物性](figures/exterior_finishes/siding4_lambda.png)
図 3-17　MEWS Siding IV - Fibreboard：熱伝導率と乾燥密度

**平衡含水率**：RH 50% で表の 0.67 倍、RH 91% で 1.4〜1.7 倍、3×10⁵ Pa で 1.7 倍（3 章の表）。5 製品の中ではずれが小さいが、要注意。

![MEWS Siding IV - Fibreboard 平衡含水率](figures/exterior_finishes/siding4_u.png)
図 3-18　MEWS Siding IV - Fibreboard：平衡含水率と相対湿度

**湿気伝導率**：RH 50% で 2.0×10⁻¹²（μ 95）、RH 90% で 5.0×10⁻¹²（μ 39）。表の 1.01〜1.22 倍（RH 10% だけ 0.53 倍）で、妥当。

![MEWS Siding IV - Fibreboard 湿気伝導率](figures/exterior_finishes/siding4_vapour.png)
図 3-19　MEWS Siding IV - Fibreboard：湿気伝導率と相対湿度

**液水拡散係数**：含水率 0.05 で 5.7×10⁻¹⁰、0.14 より上は一定値 9.6×10⁻¹¹（表の最後の値）。表 9.6 の 0.80〜1.07 倍で、表とは合う。塗装面からの目安（RH 99% で 1.7×10⁻¹²）の **約 56 倍**（要注意）。

![MEWS Siding IV - Fibreboard 液水拡散係数](figures/exterior_finishes/siding4_dw.png)
図 3-20　MEWS Siding IV - Fibreboard：液水拡散係数と含水率

### 3.6 MEWS Siding V - Fibreboard（MEWS）

| 熱 | 平衡含水率 | 湿気伝導率 | 液水拡散係数 |
|---|---|---|---|
| 妥当 | 要注意 | 妥当 | 要注意 |

**根拠**：RR-110 9 章の製品 5（繊維板の素地、厚さ 10.5 mm）。液水拡散係数は範囲分け数 3 で、表 9.6 に当てはめてある。区間 1 の値（a = −22.93、1.1×10⁻¹⁰）は、MEWS Gypsum（No.41）の液水拡散係数と全桁一致する（`mews_excel_derivation.md` 5.3 節、③ 石膏ボードのレビュー）。

**熱物性**：密度 730、熱伝導率 0.094、比熱 1880。表 9.1（739・717、0.0937・0.0944）と一致し、妥当。

![MEWS Siding V - Fibreboard 熱物性](figures/exterior_finishes/siding5_lambda.png)
図 3-21　MEWS Siding V - Fibreboard：熱伝導率と乾燥密度

**平衡含水率**：RH 50% で表の 0.57 倍、RH 91% で 1.4〜1.5 倍、3×10⁵ Pa で 2.2 倍（3 章の表）。要注意。

![MEWS Siding V - Fibreboard 平衡含水率](figures/exterior_finishes/siding5_u.png)
図 3-22　MEWS Siding V - Fibreboard：平衡含水率と相対湿度

**湿気伝導率**：RH 50% で 4.7×10⁻¹²（μ 41）、RH 90% で 5.6×10⁻¹²（μ 35）。表と一致（1.01 倍）し、妥当。

![MEWS Siding V - Fibreboard 湿気伝導率](figures/exterior_finishes/siding5_vapour.png)
図 3-23　MEWS Siding V - Fibreboard：湿気伝導率と相対湿度

**液水拡散係数**：含水率 0.04 以下で 1.1×10⁻¹⁰、それより上で 4〜5×10⁻¹¹。表 9.6 の 0.95〜1.07 倍で、表とは合う。塗装面からの目安（RH 99% で 9.5×10⁻¹³）の **約 49 倍**（要注意）。

![MEWS Siding V - Fibreboard 液水拡散係数](figures/exterior_finishes/siding5_dw.png)
図 3-24　MEWS Siding V - Fibreboard：液水拡散係数と含水率

### 3.7 ASHRAE Composite Wood Siding（ASHRAE）

| 熱 | 平衡含水率 | 湿気伝導率 | 液水拡散係数 |
|---|---|---|---|
| 妥当 | 妥当 | 妥当 | 要注意 |

**根拠**：ASHRAE RP-1018（Kumaran 2006 の 15 番、密度 740 ± 30、厚さ 7/16 インチ（約 11 mm）の高密度の木繊維板で、片面を薄く塗装したもの）。表 9 では吸引圧以外すべて測っている。**湿気伝導率の係数が MEWS Siding V（RR-110 の製品 5）とほぼ同じ**。

**熱物性**：密度 740、熱伝導率 0.0955、比熱 1880。RR-110 の 5 製品（0.094〜0.133）と合い、とくに製品 5（密度 728、0.094）に近い。妥当。

![ASHRAE Composite Wood Siding 熱物性](figures/exterior_finishes/siding_a_lambda.png)
図 3-25　ASHRAE Composite Wood Siding：熱伝導率と乾燥密度

**平衡含水率**：RH 50% で 0.036、RH 70% で 0.077、RH 91% で 0.139、RH 100% で 0.567。RR-110 の製品 5 の表（RH 50% で 0.043〜0.046、RH 70% で 0.069〜0.076、RH 91% で 0.131〜0.134）とよく合い、MEWS Siding V の Excel の曲線よりも表に近い。妥当。RH 100% の値は吸引圧を測っていないので、当てはめの外挿。

![ASHRAE Composite Wood Siding 平衡含水率](figures/exterior_finishes/siding_a_u.png)
図 3-26　ASHRAE Composite Wood Siding：平衡含水率と相対湿度

**湿気伝導率**：RH 50% で 4.67×10⁻¹²（μ 41）、RH 90% で 5.57×10⁻¹²（μ 35）。**MEWS Siding V（4.68×10⁻¹²、5.57×10⁻¹²）とほぼ同じ**で、RR-110 の製品 5 の表と一致する。密度・熱伝導率・素地（塗装した木繊維板）も近いので、同じ研究所（NRC）が同じ製品を測った可能性が高い。妥当。

![ASHRAE Composite Wood Siding 湿気伝導率](figures/exterior_finishes/siding_a_vapour.png)
図 3-27　ASHRAE Composite Wood Siding：湿気伝導率と相対湿度

**液水拡散係数**：含水率 0.19（RH 約 98%）まで 10⁻¹⁶（実質 0）、それより上で 1.4×10⁻¹⁴〜3×10⁻¹³。RH 99%（0.25）で 2.1×10⁻¹⁴ は、塗装面からの目安（5 製品の吸水係数で 2.4〜6.3×10⁻¹³）の 0.03〜0.09 倍で、やや小さい（要注意）。MEWS Siding V（小口からの値、4×10⁻¹¹）よりは 3 桁小さく、RP-1018 は厚さ方向に近い条件で測った可能性がある。

![ASHRAE Composite Wood Siding 液水拡散係数](figures/exterior_finishes/siding_a_dw.png)
図 3-28　ASHRAE Composite Wood Siding：液水拡散係数と含水率

**確かめること（優先：低）**：MEWS Siding V と同じ製品かどうか（RP-1018 の最終報告書で確かめられる）。同じなら、平衡含水率はこの材料の式のほうが表に近く、液水拡散係数は方向の違う 2 つの値になる。

## 4. EIFS（ベースコート ＋ 仕上げ塗り）

**文献の値**：RR-110 10 章の EIFS は、ポリマーセメントのベースコートと「Latex Acrylic」の仕上げ塗り。厚い板が手に入らず、反応も遅いので、**物性を直接は測っていない**。大型試験の後の壁（仕上げ ＋ ベースコート ＋ EPS）から、吸水・透湿・飽和のスポットの確認とメーカーの資料をもとに、hygIRC の入力値として決めた（表 10.1）。平衡含水率は RH 10% で 0.011、RH 50% で 0.019、RH 90% で 0.043、RH 100% で 0.090。透湿率は一定 3.5×10⁻¹²。液水拡散係数は RH 90% 以下 10⁻¹⁶、RH 95% 以上で 6.9×10⁻¹²〜1.6×10⁻¹¹。熱物性の値はない。RP-1018（Kumaran 2006）の EIFS も同じ構成で、厚さ約 4.5 mm、密度 約 1140。表 9 で測ったのは透湿と透気だけ。

**似た材料**（建築学会 p61、繊維混入ポリマーセメント、KU-Leuven）：密度 2000、平衡含水率 RH 33% で 0.014、RH 86% で 0.043、RH 97% で 0.098、透湿率 0.88〜2.7×10⁻¹²。p89 のストラクチャードペイント（厚さ 1.5 mm、気泡コンクリートの上）は μd 1.10 m（透湿率 2.6×10⁻¹³）。

### 4.1 MEWS EIFS Base Coat + Finish Coat（MEWS）

| 熱 | 平衡含水率 | 湿気伝導率 | 液水拡散係数 |
|---|---|---|---|
| **根拠なし** | 妥当 | 妥当 | 妥当 |

**根拠**：RR-110 10 章 表 10.1。湿気伝導率は一定値、液水拡散係数は範囲分け数 2（区間 1 は 10⁻¹⁶、区間 2 は RH 95% 以上の 6 点に合わせた 6 次式）。

**熱物性**：密度 1150、熱伝導率 0.1、比熱 1880。**RR-110 に熱物性の値がない**。比熱 1880 は、RR-110 で木質の材料（OSB・合板・繊維板・サイディング）に使われている IEA Annex 24 の値で、ポリマーセメントの値ではない。熱伝導率 0.1 も、密度 1150 のセメント系としては小さく、サイディングの値（約 0.1）が写った可能性がある（根拠なし）。厚さ約 4.5 mm の層なので、熱の計算への影響は小さい。

![MEWS EIFS Base Coat + Finish Coat 熱物性](figures/exterior_finishes/eifs_mews_lambda.png)
図 4-1　MEWS EIFS Base Coat + Finish Coat：熱伝導率と乾燥密度

**平衡含水率**：RH 10% で 0.010、RH 50% で 0.020、RH 90% で 0.044、RH 100% で 0.087。表 10.1 の 0.90〜1.06 倍で一致し、繊維混入ポリマーセメントの文献とも同じ大きさ。妥当（ただし表 10.1 そのものが、測定値ではなく決めた値）。

![MEWS EIFS Base Coat + Finish Coat 平衡含水率](figures/exterior_finishes/eifs_mews_u.png)
図 4-2　MEWS EIFS Base Coat + Finish Coat：平衡含水率と相対湿度

**湿気伝導率**：一定値 3.5×10⁻¹²（μ 55）。表 10.1 と一致。繊維混入ポリマーセメント（0.88〜2.7×10⁻¹²）より少し大きいが同じ桁で、妥当。

![MEWS EIFS Base Coat + Finish Coat 湿気伝導率](figures/exterior_finishes/eifs_mews_vapour.png)
図 4-3　MEWS EIFS Base Coat + Finish Coat：湿気伝導率と相対湿度

**液水拡散係数**：含水率 0.043（RH 90%）まで 10⁻¹⁶、RH 95% で 6.7×10⁻¹²、RH 99% で 1.5×10⁻¹¹。表 10.1 の 0.77〜1.0 倍で一致し、妥当。吸水係数の値がないので、厚さ方向の目安は描いていない。

![MEWS EIFS Base Coat + Finish Coat 液水拡散係数](figures/exterior_finishes/eifs_mews_dw.png)
図 4-4　MEWS EIFS Base Coat + Finish Coat：液水拡散係数と含水率

**確かめること（優先：低）**：熱伝導率と比熱の出どころ。ポリマーセメントの値（文献があれば）に替えるか、このままにするか決める。

### 4.2 ASHRAE EIFS Base Coat and Finish Coat（ASHRAE）

| 熱 | 平衡含水率 | 湿気伝導率 | 液水拡散係数 |
|---|---|---|---|
| **根拠なし** | 根拠なし | 妥当 | 根拠なし |

**根拠**：ASHRAE RP-1018（Kumaran 2006 の 37 番、厚さ約 4.5 mm、密度 約 1140）。**表 9 では、熱伝導率・平衡含水率・吸引圧・液水拡散係数・吸水係数が「No」（測れなかった）**。測ったのは透湿と透気だけ。液水拡散係数の区間 2 は一定値 8×10⁻¹⁴ で、ASHRAE Western Red Cedar の区間 3 と全桁一致する（`ashrae_excel_derivation.md`）。

**熱物性**：密度 1140、**熱伝導率 0.588**、比熱 840。RP-1018 では測っていない（根拠なし）。MEWS EIFS（0.1、1880）の約 6 倍で、同じ構成の材料なのに値が大きく違う。0.588 はセメントモルタル（0.47 前後）に近く、ベースコートのセメントとしてはありうるが、出どころがわからない。厚さ約 4.5 mm なので、熱抵抗は 0.008 m²·K/W（MEWS の値なら 0.045）で、壁全体への影響は小さい。

![ASHRAE EIFS Base Coat and Finish Coat 熱物性](figures/exterior_finishes/eifs_a_lambda.png)
図 4-5　ASHRAE EIFS Base Coat and Finish Coat：熱伝導率と乾燥密度

**平衡含水率**：RH 50% で 0.022、RH 80% で 0.028、RH 95% で 0.036、RH 100% で 0.076。RP-1018 では測っていない（根拠なし）。RH 70% までは RR-110 表 10.1 と同じ大きさだが、RH 80% より上は表の 0.6〜0.9 倍。

![ASHRAE EIFS Base Coat and Finish Coat 平衡含水率](figures/exterior_finishes/eifs_a_u.png)
図 4-6　ASHRAE EIFS Base Coat and Finish Coat：平衡含水率と相対湿度

**湿気伝導率**：RH 50% で 2.4×10⁻¹²（μ 82）、RH 90% で 2.7×10⁻¹²（μ 71）。RP-1018 で測った値。RR-110 表 10.1（3.5×10⁻¹²）、繊維混入ポリマーセメント（0.88〜2.7×10⁻¹²）と同じ桁で、妥当。

![ASHRAE EIFS Base Coat and Finish Coat 湿気伝導率](figures/exterior_finishes/eifs_a_vapour.png)
図 4-7　ASHRAE EIFS Base Coat and Finish Coat：湿気伝導率と相対湿度

**液水拡散係数**：含水率 0.048（RH 約 97%）まで 10⁻¹⁶、それより上は一定値 8×10⁻¹⁴。RP-1018 で測っていない値で、10 のべき乗に近い丸めた値（根拠なし）。RR-110 表 10.1（RH 95% 以上で 10⁻¹¹ 台）より 2 桁小さい。

![ASHRAE EIFS Base Coat and Finish Coat 液水拡散係数](figures/exterior_finishes/eifs_a_dw.png)
図 4-8　ASHRAE EIFS Base Coat and Finish Coat：液水拡散係数と含水率

**確かめること（優先：低）**：熱伝導率・比熱・平衡含水率・液水拡散係数は測っていない値。MEWS EIFS（RR-110 表 10.1）にそろえるか決める。

## 5. 壁紙

**文献の値**（建築学会 p88、IEA Annex 14 のカタログから）：6 種類の壁紙（繊維 2、ビニル 2、紙 2）。質量 0.15〜0.33 kg/m²、厚さ 0.28〜0.70 mm。平衡含水率（吸湿）は RH 52% で 0.023〜0.055、RH 86% で 0.048〜0.112、RH 97% で 0.13〜0.40（放湿はその 1.3〜6 倍）。湿気拡散厚 μd は、RH 33〜52% で 0.025〜2.14 m、RH 52〜98% で 0.006〜0.18 m で、湿度が高いと小さくなる。ビニル壁紙は、壁紙2（0.325 mm）が μd 2.14・0.18 m、壁紙4（0.45 mm）が 0.09・0.025 m。熱物性と液水拡散係数の値はない。

### 5.1 ASHRAE Vinyl Wallpaper（ASHRAE）

| 熱 | 平衡含水率 | 湿気伝導率 | 液水拡散係数 |
|---|---|---|---|
| 根拠なし | 根拠なし | 妥当 | 根拠なし |

**根拠**：ASHRAE RP-1018（Kumaran 2006 の 35 番、質量 約 170 g/m²、厚さ 0.205 mm）。密度 829 は 170 ÷ 0.205 で、論文と一致する（`ashrae_excel_derivation.md`）。**表 9 で測ったのは透湿・透気・吸水係数だけ**（熱伝導率・平衡含水率・液水拡散係数は計画になし）。平衡含水率の RH 100% の値 a = 1.0996 は、ASHRAE の #15 Felt・10/30/60 min Paper と同じ値。

**熱物性**：密度 829、熱伝導率 0.159、比熱 1250。RP-1018 では測っていない（根拠なし）。文献の壁紙の密度（ビニル 470〜660、繊維・紙 480〜690）より少し大きい。厚さ 0.2 mm の層なので、熱の計算への影響はほとんどない。

![ASHRAE Vinyl Wallpaper 熱物性](figures/exterior_finishes/wallpaper_a_lambda.png)
図 5-1　ASHRAE Vinyl Wallpaper：熱伝導率と乾燥密度

**平衡含水率**：RH 33% で 0.023、RH 52% で 0.044、RH 86% で 0.091、RH 97% で 0.144、RH 100% で 1.10（ψ 0.91）。RP-1018 では測っていない（根拠なし）が、文献のビニル壁紙（RH 52% で 0.023〜0.083、RH 86% で 0.048〜0.107、RH 97% で 0.13〜0.52）の範囲に入る。RH 100% の 1.10 は、#15 Felt や紙類と同じ値で、この材料の値ではない。

![ASHRAE Vinyl Wallpaper 平衡含水率](figures/exterior_finishes/wallpaper_a_u.png)
図 5-2　ASHRAE Vinyl Wallpaper：平衡含水率と相対湿度

**湿気伝導率**：RH 50% で 4.3×10⁻¹⁴（μ 4500、厚さ 0.205 mm で μd 0.92 m）、RH 90% で 9.4×10⁻¹⁴（μ 2050、μd 0.42 m）。RP-1018 で測った値。文献のビニル壁紙2（μd 2.14・0.18 m）と壁紙4（0.09・0.025 m）の間にあり、湿度が高いと通しやすくなる向きも同じ。妥当。

![ASHRAE Vinyl Wallpaper 湿気伝導率](figures/exterior_finishes/wallpaper_a_vapour.png)
図 5-3　ASHRAE Vinyl Wallpaper：湿気伝導率と相対湿度

**液水拡散係数**：含水率 0.18（RH 約 98%）まで 10⁻¹⁶、それより上で 10⁻¹⁵〜10⁻¹⁴ 台。RP-1018 で測っていない（根拠なし）。値が非常に小さく、厚さも薄いので、計算への影響はほとんどない。

![ASHRAE Vinyl Wallpaper 液水拡散係数](figures/exterior_finishes/wallpaper_a_dw.png)
図 5-4　ASHRAE Vinyl Wallpaper：液水拡散係数と含水率

**確かめること（優先：低）**：平衡含水率の RH 100% の値 1.10 は紙類と同じで、RH 98% を超えると急に増える。壁紙の内側で結露する計算をするときは、この部分の影響を確かめる。

File: docs/reference/material_review/08_sheets.md
# 材料物性レビュー ⑧ シート・紙類

作成: 2026-10-21（Claude Code による調査）
対象: 新しい Excel（`mews_ashrae`）の MEWS Building Membrane（IA、II、III、IVA、V A、V C、VI、VII、VIII、IX）、ASHRAE の #15 Felt・10 / 30 / 60 min Paper・Spun Bonded Polyolefin Membrane・Bonded Polyolefin Membrane (Crinkled)、合わせて 16 材料
比べた文献: 新しい Excel の出典 RR-110（4 章 Water Resistive Barriers）・Kumaran 2006（材料の説明と表 9）、建築学会『建築材料の熱・空気・湿気物性値』p76（新聞紙の平衡含水率）・p91（シート・防湿材）・p112（タイベック）、『最新建築環境工学』p21（表 7-2）。文献の目録は `sources.md`、書き写した数値は `ref_data/sheets.csv`（RR-110 の表は `mews_check/rr110_tables.py`）
図: `make_figures_sheets.py`

---

## 1. まとめ

判定の基準と図の見方は 2 章（共通のことは `01_wood_boards.md` 2 章）。

| 材料 | 熱 | 平衡含水率 | 湿気伝導率 | 液水拡散係数 | 主な点 | 節 |
|---|---|---|---|---|---|---|
| MEWS Building Membrane IA | 根拠なし | 根拠なし | 妥当 | 根拠なし | 湿気伝導率だけ出典の値。ほかは 0 または全製品で同じ値 | 3.1 |
| MEWS Building Membrane II | 根拠なし | 根拠なし | 妥当 | 根拠なし | 同上 | 3.2 |
| MEWS Building Membrane III | 根拠なし | 根拠なし | 妥当 | 根拠なし | 同上 | 3.3 |
| MEWS Building Membrane IVA | 根拠なし | 根拠なし | 妥当 | 根拠なし | 同上 | 3.4 |
| MEWS Building Membrane V A | 根拠なし | 根拠なし | 妥当 | 根拠なし | 同上（低湿で表の 0.79 倍） | 3.5 |
| MEWS Building Membrane V C | 根拠なし | 根拠なし | 妥当 | 根拠なし | 同上 | 3.6 |
| MEWS Building Membrane VI | 根拠なし | 根拠なし | 妥当 | 根拠なし | 同上（RH 10% だけ表の 0.08 倍）。湿度で透湿が 900 倍変わる膜 | 3.7 |
| MEWS Building Membrane VII | 根拠なし | 根拠なし | 妥当 | 根拠なし | 同上 | 3.8 |
| MEWS Building Membrane VIII | 根拠なし | 根拠なし | 妥当 | 根拠なし | 同上 | 3.9 |
| MEWS Building Membrane IX | 根拠なし | 根拠なし | 妥当 | 根拠なし | 同上 | 3.10 |
| ASHRAE #15 Felt | 根拠なし | 根拠なし | 妥当 | 妥当 | 平衡含水率は 4 材料でほぼ同じ曲線（測っていない） | 4.1 |
| ASHRAE 10 min Paper | 根拠なし | 根拠なし | 妥当 | 妥当 | 同上 | 4.2 |
| ASHRAE 30 min Paper | 根拠なし | 根拠なし | 妥当 | 妥当 | 同上 | 4.3 |
| ASHRAE 60 min Paper | 根拠なし | 根拠なし | 妥当 | 妥当 | 同上 | 4.4 |
| ASHRAE Spun Bonded Polyolefin Membrane | 根拠なし | 根拠なし | 妥当 | 要注意 | 液水拡散係数は RH 98% より上で 10⁻⁹ 台 | 5.1 |
| ASHRAE Bonded Polyolefin Membrane (Crinkled ) | 根拠なし | 根拠なし | 妥当 | 要注意 | 同上（10⁻¹⁰ 台） | 5.2 |

**主な結論**
- **出典で測ったのは透湿（と透気・吸水係数）だけ**。RR-110 4 章は「これらの製品は、透気・透湿・吸水係数だけを測った」、RP-1018 の表 9 も 6 種類のシートは同じ。16 材料とも、**湿気伝導率は出典の値と合い、妥当**（MEWS は表 4.2 のパーミアンス × 表 4.1 の厚さ、`mews_excel_derivation.md`）。文献のシート（タイベック μd 約 0.01〜0.05 m、アスファルトフェルト・クラフト紙・硫酸紙 μd 0.04〜0.4 m、ビチューメン紙 0.7〜8 m、ポリエチレンの防湿フィルム 27〜64 m）と比べると、16 材料は μd 0.04〜3 m で、**透湿防水シート・紙・フェルトの範囲。防湿フィルムのような材料はない**。
- **熱物性はどの材料も測っていない**。MEWS の 10 材料は全部が熱伝導率 0.1・比熱 1250、ASHRAE の紙・フェルトは 0.159・1256〜1260（Vinyl Wallpaper と同じ）、ポリオレフィンは 0.245〜0.248・1250。シートは厚さ 0.04〜0.72 mm なので、熱の計算への影響はほとんどない。
- **MEWS の 10 材料は、平衡含水率と液水拡散係数が 0**（RR-110 に値がない）。紙・フェルト系の製品なら実際は吸湿する（ASHRAE の紙で RH 50% 0.045）。厚さが薄いので、蓄える水の量としては小さい（0.2 mm、密度 1000 で RH 50% なら 0.01 kg/m² 程度）。
- **ASHRAE の紙・フェルト 4 材料の平衡含水率は、ほぼ同じ曲線**（差は 0.001 以下、RH 100% の値 a = 1.0996 は Vinyl Wallpaper とも同じ）。測っていない値で、新聞紙（建築学会 p76）の約半分。
- **ASHRAE の液水拡散係数**（RP-1018 では測っていない）は、RR-110 4 章の吸水係数（紙系 0.0005〜0.001、高分子系 0.0003 未満）から Künzel の式で求めた目安とよく合う（紙・フェルト 0.06〜1.0 倍、ポリオレフィン 0.9〜1.2 倍）。測った吸水係数から見積もった値の可能性がある。ポリオレフィンの値（RH 98% より上で 10⁻⁹ 台）は、高分子系の吸水係数の**上限**を使った目安と合うもので、実際はもっと小さいかもしれない（要注意）。

![μ のまとめ](figures/sheets/summary_mu.png)
図 1-1　シート・紙類 16 材料の透湿抵抗比 μ。青は RH 50%、橙は RH 90%。灰色の帯は、RR-110 表 4.2 のパーミアンス × 表 4.1 の厚さから求めた μ の範囲（RH によらず一定の製品は帯にならない）。ASHRAE の 6 材料は、出典の表を手元に持っていないので帯がない。

![熱伝導率と密度のまとめ](figures/sheets/summary_lambda_rho.png)
図 1-2　全 100 材料の熱伝導率と乾燥密度。濃い色の点がシート・紙類。MEWS の 10 材料は熱伝導率がすべて 0.1 で、横一列に並ぶ。シート・紙類の熱伝導率を比べられる文献は手元にない。

---

## 2. 見方

判定の 4 段階、指標（μ、ψ）、図の線・印の意味は `01_wood_boards.md` 2 章と同じ。この章では、このカテゴリに特有のことだけを書く。

- **MEWS のメンブレンの図は湿気伝導率だけ**：平衡含水率と液水拡散係数が 0 なので、図を描いても線が出ない。熱物性は 10 材料とも同じ値なので、まとめの図 1-2 で見る。
- **シートの透湿は、ふつう「パーミアンス」や「湿気拡散厚 μd」で表す**：μd = μ × 厚さ（m）。μd が大きいほど湿気を通しにくい。図は、ほかのカテゴリと同じく透湿率（湿気伝導率、= 静止空気の透湿率 × 厚さ ÷ μd）で描いた。文献の値は、厚さがわかるものだけ透湿率に直した。
- **MEWS のメンブレンの表の列**：RR-110 表 4.2 は、列と製品の対応が表から読み取れない（列の見出しが崩れている）。`mews_excel_derivation.md` の照合で、Excel の値に一番近い列を選んである。図の黒い星（RR-110 の表）は、その列 × 厚さ。
- **文献のシート**：湿気伝導率の図には、紙・フェルト系（最新 p21 のアスファルトフェルト・クラフト紙・硫酸紙、建築学会 p91 のビチューメン紙）と高分子系（建築学会 p112 のタイベック、p91・最新 p21 のポリエチレン）を全部重ねた。最新 p21 の表は測定の湿度が書かれていないので、RH 50% の位置に置いた。MEWS のメンブレンは製品の種類が書かれていないので、どの文献と比べるべきかは決められない（質量と厚さからの推定は各節に書いた）。
- **液水拡散係数の目安**：Künzel の式の吸水係数は、RR-110 4 章の「紙系（10・30・60 min Paper）は 0.0005〜0.001、高分子系はすべて 0.0003 未満」を使った。#15 Felt は紙系の値を借りた。高分子系は上限なので、目安も上限になる。
- 原典のページの画像は、非公開リポジトリ `docs/reference/papers/review_images/`（建築学会 p76・p91・p112、最新 p21、RR-110 p31〜32 表 4.1・4.2）。書き写した数値は、画像と見比べて確かめた。

---

## 3. MEWS Building Membrane（10 製品）

**文献の値**（RR-110 4 章）：外装の下に張る防水・透湿のシート（Water Resistive Barriers）。紙系（10・30・60 分紙、#15 フェルト）と高分子系（スパンボンドのポリオレフィン、ポリアセテート、穴あきポリエチレン）があるが、**表の I〜IX がどの製品かは書かれていない**。測ったのは透気（表 4.1）・透湿（表 4.2〜4.4、パーミアンス）・吸水係数（本文だけ）。厚さ 0.04〜0.65 mm、質量 55〜570 g/m²。Excel の密度は「質量 ÷ 厚さ」で、10 製品とも一致する。比熱 1250・熱伝導率 0.1 は報告書に値がない。

**MEWS の 10 材料に共通の判定**
- **熱物性（根拠なし）**：10 材料とも熱伝導率 0.1、比熱 1250。報告書に値がなく、出どころがわからない。厚さ 0.04〜0.65 mm なので、熱抵抗は 0.0004〜0.0065 m²·K/W で、壁の計算への影響はほとんどない。
- **平衡含水率（根拠なし）**：係数がすべて 0（どの湿度でも含水率 0）。報告書に値がない。紙系の製品なら、実際は ASHRAE の紙（RH 50% で 0.045）くらい吸湿するが、厚さが薄いので蓄える水の量は小さい。
- **液水拡散係数（根拠なし）**：範囲分け数 0（Excel の a は「測っていない」の印 ln(99999)）。液水が動かない設定。紙系の吸水係数 0.0005〜0.001 は、液水が少しは動くことを示すが、薄い膜なので影響は小さい。

### 3.1 MEWS Building Membrane IA（MEWS）

| 熱 | 平衡含水率 | 湿気伝導率 | 液水拡散係数 |
|---|---|---|---|
| 根拠なし | 根拠なし | 妥当 | 根拠なし |

**根拠**：厚さ 0.23 mm、質量 83 g/m²（密度 360）、透気 2.1 L/(75 Pa·m²·s)。パーミアンスは RH によらず一定 1.06×10⁻⁹（表 4.2）。軽くて空気を通すので、高分子の不織布の可能性がある。

**熱物性**：熱伝導率 0.1、比熱 1250（3 章の共通の判定）。

**平衡含水率**：どの湿度でも 0（3 章の共通の判定）。

**湿気伝導率**：2.4×10⁻¹³〜2.5×10⁻¹³（μ 760〜800、μd 0.18 m）。表の一定値 × 厚さ の 0.94〜1.05 倍で、妥当。

![MEWS Building Membrane IA 湿気伝導率](figures/sheets/mem_1a_vapour.png)
図 3-1　MEWS Building Membrane IA：湿気伝導率と相対湿度

**液水拡散係数**：液水が動かない設定（3 章の共通の判定）。

### 3.2 MEWS Building Membrane II（MEWS）

| 熱 | 平衡含水率 | 湿気伝導率 | 液水拡散係数 |
|---|---|---|---|
| 根拠なし | 根拠なし | 妥当 | 根拠なし |

**根拠**：厚さ 0.20 mm、質量 199 g/m²（密度 1000）。質量と厚さが ASHRAE の 30 min Paper（200 g/m²、0.22 mm）に近く、紙系の可能性がある。表 4.2 の列 A（RH 10% 3.2×10⁻¹⁰ → RH 100% 4.2×10⁻⁹）。

**熱物性**：熱伝導率 0.1、比熱 1250（3 章の共通の判定）。

**平衡含水率**：どの湿度でも 0（3 章の共通の判定）。

**湿気伝導率**：RH 50% で 1.75×10⁻¹³（μ 1110、μd 0.22 m）、RH 90% で 5.9×10⁻¹³（μ 330、μd 0.066 m）。表の 0.97〜1.08 倍で、妥当。湿度が高いと通しやすくなる向きは、ASHRAE の紙・文献のクラフト紙と同じ。

![MEWS Building Membrane II 湿気伝導率](figures/sheets/mem_2_vapour.png)
図 3-2　MEWS Building Membrane II：湿気伝導率と相対湿度

**液水拡散係数**：液水が動かない設定（3 章の共通の判定）。

### 3.3 MEWS Building Membrane III（MEWS）

| 熱 | 平衡含水率 | 湿気伝導率 | 液水拡散係数 |
|---|---|---|---|
| 根拠なし | 根拠なし | 妥当 | 根拠なし |

**根拠**：厚さ 0.20 mm、質量 202 g/m²（密度 1010）。II と同じく紙系の可能性がある。表 4.2 の列 B（RH 10% 8.2×10⁻¹⁰ → RH 100% 6.2×10⁻⁹）。

**熱物性**：熱伝導率 0.1、比熱 1250（3 章の共通の判定）。

**平衡含水率**：どの湿度でも 0（3 章の共通の判定）。

**湿気伝導率**：RH 50% で 3.8×10⁻¹³（μ 510、μd 0.10 m）、RH 90% で 9.7×10⁻¹³（μ 200、μd 0.040 m）。表の 0.92〜1.02 倍で、妥当。

![MEWS Building Membrane III 湿気伝導率](figures/sheets/mem_3_vapour.png)
図 3-3　MEWS Building Membrane III：湿気伝導率と相対湿度

**液水拡散係数**：液水が動かない設定（3 章の共通の判定）。

### 3.4 MEWS Building Membrane IVA（MEWS）

| 熱 | 平衡含水率 | 湿気伝導率 | 液水拡散係数 |
|---|---|---|---|
| 根拠なし | 根拠なし | 妥当 | 根拠なし |

**根拠**：厚さ 0.31 mm、質量 199 g/m²（密度 640）、透気 0.51。パーミアンスは一定 2.87×10⁻⁹（表 4.2）。

**熱物性**：熱伝導率 0.1、比熱 1250（3 章の共通の判定）。

**平衡含水率**：どの湿度でも 0（3 章の共通の判定）。

**湿気伝導率**：一定 8.9×10⁻¹³（μ 218、μd 0.068 m）。表の一定値 × 厚さ と一致し、妥当。

![MEWS Building Membrane IVA 湿気伝導率](figures/sheets/mem_4a_vapour.png)
図 3-4　MEWS Building Membrane IVA：湿気伝導率と相対湿度

**液水拡散係数**：液水が動かない設定（3 章の共通の判定）。

### 3.5 MEWS Building Membrane V A（MEWS）

| 熱 | 平衡含水率 | 湿気伝導率 | 液水拡散係数 |
|---|---|---|---|
| 根拠なし | 根拠なし | 妥当 | 根拠なし |

**根拠**：厚さ 0.64 mm、質量 521 g/m²（密度 810）。質量と厚さが ASHRAE の #15 Felt（515 g/m²、0.72 mm）に近く、フェルトの可能性がある。表 4.2 の列 D（RH 10% 9.3×10⁻¹¹ → RH 100% 3.5×10⁻⁹）。

**熱物性**：熱伝導率 0.1、比熱 1250（3 章の共通の判定）。

**平衡含水率**：どの湿度でも 0（3 章の共通の判定）。

**湿気伝導率**：RH 50% で 1.56×10⁻¹³（μ 1240、μd 0.79 m）、RH 90% で 8.6×10⁻¹³（μ 226、μd 0.15 m）。表の 0.79〜1.14 倍（低湿でずれが大きい）で、妥当。ASHRAE #15 Felt（μ 894・230）、文献のアスファルトフェルト（μ 約 620）と同じ大きさ。

![MEWS Building Membrane V A 湿気伝導率](figures/sheets/mem_5a_vapour.png)
図 3-5　MEWS Building Membrane V A：湿気伝導率と相対湿度

**液水拡散係数**：液水が動かない設定（3 章の共通の判定）。

### 3.6 MEWS Building Membrane V C（MEWS）

| 熱 | 平衡含水率 | 湿気伝導率 | 液水拡散係数 |
|---|---|---|---|
| 根拠なし | 根拠なし | 妥当 | 根拠なし |

**根拠**：厚さ 0.65 mm、質量 570 g/m²（密度 880）。V A と同じくフェルトの可能性がある。表 4.2 の列 F（RH 50〜100% の 6 点、RH 50% 5.9×10⁻¹¹ → RH 100% 4.0×10⁻⁹）。

**熱物性**：熱伝導率 0.1、比熱 1250（3 章の共通の判定）。

**平衡含水率**：どの湿度でも 0（3 章の共通の判定）。

**湿気伝導率**：RH 50% で 4.3×10⁻¹⁴（μ 4490、μd 2.9 m）、RH 90% で 4.0×10⁻¹³（μ 482、μd 0.31 m）。表の 0.88〜1.13 倍で、妥当。RH 50% より下は表に値がなく、当てはめの外挿。

![MEWS Building Membrane V C 湿気伝導率](figures/sheets/mem_5c_vapour.png)
図 3-6　MEWS Building Membrane V C：湿気伝導率と相対湿度

**液水拡散係数**：液水が動かない設定（3 章の共通の判定）。

### 3.7 MEWS Building Membrane VI（MEWS）

| 熱 | 平衡含水率 | 湿気伝導率 | 液水拡散係数 |
|---|---|---|---|
| 根拠なし | 根拠なし | 妥当 | 根拠なし |

**根拠**：厚さ 0.04 mm、質量 55 g/m²（密度 1400）、**空気を通さない**。表 4.2 の列 G（RH 0% 7.1×10⁻¹² → RH 100% 6.3×10⁻⁹、RH 90〜100% は 1% ごと）。湿度で透湿が約 900 倍変わる、湿度で性質が変わる高分子の膜と見られる。

**熱物性**：熱伝導率 0.1、比熱 1250（3 章の共通の判定）。

**平衡含水率**：どの湿度でも 0（3 章の共通の判定）。

**湿気伝導率**：RH 50% で 4.5×10⁻¹⁵（μ 43400、μd 1.7 m）、RH 90% で 4.7×10⁻¹⁴（μ 4130、μd 0.17 m）。表の 0.08〜1.13 倍で、RH 10% だけ 0.08 倍と大きくずれる（ほかは中央 0.99）。RH 10% の値はもともと小さく、計算への影響は小さいので妥当とした。16 材料でいちばん湿気を通しにくいが、ポリエチレンの防湿フィルム（μd 27〜64 m）よりは 1〜2 桁通しやすい。

![MEWS Building Membrane VI 湿気伝導率](figures/sheets/mem_6_vapour.png)
図 3-7　MEWS Building Membrane VI：湿気伝導率と相対湿度

**液水拡散係数**：液水が動かない設定（3 章の共通の判定）。

### 3.8 MEWS Building Membrane VII（MEWS）

| 熱 | 平衡含水率 | 湿気伝導率 | 液水拡散係数 |
|---|---|---|---|
| 根拠なし | 根拠なし | 妥当 | 根拠なし |

**根拠**：厚さ 0.11 mm、質量 68 g/m²（密度 620）、透気 0.0033（ほぼ通さない）。パーミアンスは一定 2.37×10⁻⁹。質量と厚さが ASHRAE の Crinkled Polyolefin（67 g/m²、約 0.1 mm）に近い。

**熱物性**：熱伝導率 0.1、比熱 1250（3 章の共通の判定）。

**平衡含水率**：どの湿度でも 0（3 章の共通の判定）。

**湿気伝導率**：一定 2.6×10⁻¹³（μ 745、μd 0.082 m）。表の一定値 × 厚さ と一致し、妥当。ASHRAE の Crinkled Polyolefin（μ 625）と近い。

![MEWS Building Membrane VII 湿気伝導率](figures/sheets/mem_7_vapour.png)
図 3-8　MEWS Building Membrane VII：湿気伝導率と相対湿度

**液水拡散係数**：液水が動かない設定（3 章の共通の判定）。

### 3.9 MEWS Building Membrane VIII（MEWS）

| 熱 | 平衡含水率 | 湿気伝導率 | 液水拡散係数 |
|---|---|---|---|
| 根拠なし | 根拠なし | 妥当 | 根拠なし |

**根拠**：厚さ 0.15 mm、質量 81 g/m²（密度 540）、透気 4.3（10 製品でいちばん空気を通す）。パーミアンスは一定 1.07×10⁻⁹。質量と厚さが ASHRAE の Spun Bonded Polyolefin（65 g/m²、0.14〜0.15 mm）に近いが、μ は 4 倍違う。

**熱物性**：熱伝導率 0.1、比熱 1250（3 章の共通の判定）。

**平衡含水率**：どの湿度でも 0（3 章の共通の判定）。

**湿気伝導率**：一定 1.6×10⁻¹³（μ 1210、μd 0.18 m）。表の一定値 × 厚さ と一致し、妥当。

![MEWS Building Membrane VIII 湿気伝導率](figures/sheets/mem_8_vapour.png)
図 3-9　MEWS Building Membrane VIII：湿気伝導率と相対湿度

**液水拡散係数**：液水が動かない設定（3 章の共通の判定）。

### 3.10 MEWS Building Membrane IX（MEWS）

| 熱 | 平衡含水率 | 湿気伝導率 | 液水拡散係数 |
|---|---|---|---|
| 根拠なし | 根拠なし | 妥当 | 根拠なし |

**根拠**：厚さ 0.12 mm、質量 95 g/m²（密度 790）、透気 0.62。パーミアンスは一定 2.77×10⁻¹⁰（10 製品でいちばん小さい一定値）。

**熱物性**：熱伝導率 0.1、比熱 1250（3 章の共通の判定）。

**平衡含水率**：どの湿度でも 0（3 章の共通の判定）。

**湿気伝導率**：一定 3.3×10⁻¹⁴（μ 5870、μd 0.70 m）。表の一定値 × 厚さ と一致し、妥当。

![MEWS Building Membrane IX 湿気伝導率](figures/sheets/mem_9_vapour.png)
図 3-10　MEWS Building Membrane IX：湿気伝導率と相対湿度

**液水拡散係数**：液水が動かない設定（3 章の共通の判定）。

**MEWS の 10 材料で直す・確かめること（優先：低）**：平衡含水率・熱物性に値がない。紙・フェルト系と見られる製品（II、III、V A、V C）は、ASHRAE の紙・フェルトの平衡含水率を借りるかを決める。0 のままでも、薄い膜なので計算への影響は小さい。

## 4. ASHRAE の紙・フェルト（#15 Felt、10・30・60 min Paper）

**文献の値**：Kumaran 2006 の材料の説明は、#15 Felt が 515 g/m²・0.72 mm、10 min Paper が 170 g/m²・0.20 mm、30 min Paper が 200 g/m²・0.22 mm、60 min Paper が 280 g/m²・0.34 mm（Excel の密度はこの「質量 ÷ 厚さ」と一致）。表 9 で測ったのは透湿・透気・吸水係数だけ。RR-110 4 章では、紙系の吸水係数は 0.0005〜0.001。手元の文献では、アスファルトフェルト（0.7 mm、μ 約 620）、クラフト紙（0.1 mm、μ 約 410）、硫酸紙（0.06 mm、μ 約 740）（最新 p21）、ビチューメン紙（建築学会 p91、μd 0.7〜8.1 m）。紙の平衡含水率は、建築学会 p76 のセルロース断熱材の出典 [2] の新聞紙（RH 52% で 0.09、RH 86% で 0.17）。

**4 材料に共通**
- **熱物性（根拠なし）**：熱伝導率 0.159、比熱 1256〜1260。RP-1018 で測っていない。Vinyl Wallpaper（⑦）と同じ熱伝導率で、出どころがわからない。厚さ 0.2〜0.7 mm なので、影響はほとんどない。
- **平衡含水率（根拠なし）**：4 材料の曲線はほぼ同じ（どの湿度でも差は 0.001 以下）で、RH 100% の値 a = 1.0996 は Vinyl Wallpaper とも同じ。RP-1018 で測っていない値。RH 52% で 0.045、RH 86% で 0.090、RH 97% で 0.144、RH 100% で 1.10。新聞紙の約半分で、アスファルトを含むフェルト・紙なら小さめなのはもっともらしい。
- **液水拡散係数**：含水率 0.18（RH 約 98%）まで 10⁻¹⁶、それより上で 10⁻¹⁵〜10⁻¹² 台。RP-1018 で測っていないが、紙系の吸水係数（0.0005〜0.001）からの目安とよく合う（RH 99% で 0.06〜1.0 倍）。測った吸水係数から見積もった値の可能性がある。目安との比で判定し、妥当とした。

### 4.1 ASHRAE #15 Felt（ASHRAE）

| 熱 | 平衡含水率 | 湿気伝導率 | 液水拡散係数 |
|---|---|---|---|
| 根拠なし | 根拠なし | 妥当 | 妥当 |

**根拠**：Kumaran 2006 の 29 番（515 g/m²、0.72 mm、密度 715）。

**熱物性**：4 章の共通の判定（熱伝導率 0.159、測っていない）。

![ASHRAE #15 Felt 熱物性](figures/sheets/felt15_lambda.png)
図 4-1　ASHRAE #15 Felt：熱伝導率と乾燥密度

**平衡含水率**：4 章の共通の判定（4 材料でほぼ同じ曲線、測っていない）。

![ASHRAE #15 Felt 平衡含水率](figures/sheets/felt15_u.png)
図 4-2　ASHRAE #15 Felt：平衡含水率と相対湿度

**湿気伝導率**：RH 50% で 2.2×10⁻¹³（μ 894、μd 0.64 m）、RH 90% で 8.4×10⁻¹³（μ 230、μd 0.17 m）。文献のアスファルトフェルト（μ 約 620）と同じ大きさで、ビチューメン紙（μd 0.7〜8.1 m）より通しやすい。妥当。

![ASHRAE #15 Felt 湿気伝導率](figures/sheets/felt15_vapour.png)
図 4-3　ASHRAE #15 Felt：湿気伝導率と相対湿度

**液水拡散係数**：RH 99%（0.356）で 1.2×10⁻¹⁴。紙系の吸水係数からの目安（5.4×10⁻¹⁴〜2.2×10⁻¹³）の 0.06〜0.22 倍（フェルトの吸水係数はないので紙系の値を借りた）。妥当。

![ASHRAE #15 Felt 液水拡散係数](figures/sheets/felt15_dw.png)
図 4-4　ASHRAE #15 Felt：液水拡散係数と含水率

### 4.2 ASHRAE 10 min Paper（ASHRAE）

| 熱 | 平衡含水率 | 湿気伝導率 | 液水拡散係数 |
|---|---|---|---|
| 根拠なし | 根拠なし | 妥当 | 妥当 |

**根拠**：Kumaran 2006 の 30 番（170 g/m²、0.20 mm、密度 850）。

**熱物性**：4 章の共通の判定（熱伝導率 0.159、測っていない）。

![ASHRAE 10 min Paper 熱物性](figures/sheets/paper10_lambda.png)
図 4-5　ASHRAE 10 min Paper：熱伝導率と乾燥密度

**平衡含水率**：4 章の共通の判定（4 材料でほぼ同じ曲線、測っていない）。

![ASHRAE 10 min Paper 平衡含水率](figures/sheets/paper10_u.png)
図 4-6　ASHRAE 10 min Paper：平衡含水率と相対湿度

**湿気伝導率**：RH 50% で 1.5×10⁻¹³（μ 1260、μd 0.25 m）、RH 90% で 6.2×10⁻¹³（μ 314、μd 0.063 m）。文献のクラフト紙（μ 約 410）・硫酸紙（約 740）と同じ大きさ。妥当。

![ASHRAE 10 min Paper 湿気伝導率](figures/sheets/paper10_vapour.png)
図 4-7　ASHRAE 10 min Paper：湿気伝導率と相対湿度

**液水拡散係数**：RH 99%（0.355）で 3.1×10⁻¹⁴。目安（3.8×10⁻¹⁴〜1.5×10⁻¹³）の 0.21〜0.82 倍。妥当。

![ASHRAE 10 min Paper 液水拡散係数](figures/sheets/paper10_dw.png)
図 4-8　ASHRAE 10 min Paper：液水拡散係数と含水率

### 4.3 ASHRAE 30 min Paper（ASHRAE）

| 熱 | 平衡含水率 | 湿気伝導率 | 液水拡散係数 |
|---|---|---|---|
| 根拠なし | 根拠なし | 妥当 | 妥当 |

**根拠**：Kumaran 2006 の 31 番（200 g/m²、0.22 mm、密度 909）。

**熱物性**：4 章の共通の判定（熱伝導率 0.159、測っていない）。

![ASHRAE 30 min Paper 熱物性](figures/sheets/paper30_lambda.png)
図 4-9　ASHRAE 30 min Paper：熱伝導率と乾燥密度

**平衡含水率**：4 章の共通の判定（4 材料でほぼ同じ曲線、測っていない）。

![ASHRAE 30 min Paper 平衡含水率](figures/sheets/paper30_u.png)
図 4-10　ASHRAE 30 min Paper：平衡含水率と相対湿度

**湿気伝導率**：RH 50% で 2.8×10⁻¹³（μ 702、μd 0.15 m）、RH 90% で 1.0×10⁻¹²（μ 186、μd 0.041 m）。文献の紙と同じ大きさで、妥当。MEWS Building Membrane II・III（μ 510〜1110 → 200〜330）とも近い。

![ASHRAE 30 min Paper 湿気伝導率](figures/sheets/paper30_vapour.png)
図 4-11　ASHRAE 30 min Paper：湿気伝導率と相対湿度

**液水拡散係数**：RH 99%（0.354）で 2.4×10⁻¹⁴。目安（3.3×10⁻¹⁴〜1.3×10⁻¹³）の 0.18〜0.73 倍。妥当。

![ASHRAE 30 min Paper 液水拡散係数](figures/sheets/paper30_dw.png)
図 4-12　ASHRAE 30 min Paper：液水拡散係数と含水率

### 4.4 ASHRAE 60 min Paper（ASHRAE）

| 熱 | 平衡含水率 | 湿気伝導率 | 液水拡散係数 |
|---|---|---|---|
| 根拠なし | 根拠なし | 妥当 | 妥当 |

**根拠**：Kumaran 2006 の 32 番（280 g/m²、0.34 mm、密度 823）。

**熱物性**：4 章の共通の判定（熱伝導率 0.159、測っていない）。

![ASHRAE 60 min Paper 熱物性](figures/sheets/paper60_lambda.png)
図 4-13　ASHRAE 60 min Paper：熱伝導率と乾燥密度

**平衡含水率**：4 章の共通の判定（4 材料でほぼ同じ曲線、測っていない）。

![ASHRAE 60 min Paper 平衡含水率](figures/sheets/paper60_u.png)
図 4-14　ASHRAE 60 min Paper：平衡含水率と相対湿度

**湿気伝導率**：RH 50% で 8.3×10⁻¹³（μ 234、μd 0.080 m）、RH 90% で 1.4×10⁻¹²（μ 135、μd 0.046 m）。紙・フェルトの 4 材料でいちばん湿気を通しやすいが、文献のクラフト紙（μ 約 410）と同じ大きさ。妥当。

![ASHRAE 60 min Paper 湿気伝導率](figures/sheets/paper60_vapour.png)
図 4-15　ASHRAE 60 min Paper：湿気伝導率と相対湿度

**液水拡散係数**：RH 99%（0.354）で 4.1×10⁻¹⁴。目安（4.0×10⁻¹⁴〜1.6×10⁻¹³）の 0.25〜1.0 倍。妥当。

![ASHRAE 60 min Paper 液水拡散係数](figures/sheets/paper60_dw.png)
図 4-16　ASHRAE 60 min Paper：液水拡散係数と含水率

**4 材料で確かめること（優先：低）**：平衡含水率が 4 材料（と Vinyl Wallpaper）でほぼ同じなのは、測っていない物性に共通の値を入れたためと見られる。RP-1018 の最終報告書に値があれば、それと比べる。

## 5. ASHRAE のポリオレフィン（スパンボンド、Crinkled）

**文献の値**：Kumaran 2006 の材料の説明は、Spun Bonded Polyolefin が 65 g/m²・0.14〜0.15 mm、Crinkled（表面にしわをつけたもの）が 67 g/m²・約 0.1 mm。表 9 で測ったのは透湿・透気・吸水係数だけ。RR-110 4 章では、高分子系の吸水係数はすべて 0.0003 未満。建築学会 p112 のタイベック（不織布ポリエチレン、厚さ 0.2 mm、25 ℃）の透湿率は、平均 RH 26% で 7.0〜8.3×10⁻¹³、58% で 1.25×10⁻¹²、93% で 2.6〜4.2×10⁻¹²（μ 46〜280）。

**2 材料に共通**
- **熱物性（根拠なし）**：熱伝導率 0.245〜0.248、比熱 1250。RP-1018 で測っていない。厚さ 0.1〜0.15 mm で、影響はほとんどない。
- **平衡含水率（根拠なし）**：RH 50% で 0.005、RH 95% で 0.019〜0.021、RH 100% で 0.027〜0.030。RP-1018 で測っていない。ポリオレフィンはほとんど吸湿しないので、小さい値はもっともらしい。
- **液水拡散係数（要注意）**：含水率 0.023〜0.026（RH 約 98%）まで 10⁻¹⁶、それより上で 10⁻¹⁰〜10⁻⁹ 台。RP-1018 で測っていない。高分子系の吸水係数の上限 0.0003 からの目安と合う（RH 99% で 0.9〜1.2 倍）が、上限との一致なので、実際はもっと小さい可能性がある。ポリオレフィンの透湿防水シートは液水を通さないための材料で、RH 98% を超えると急に液水が動く設定は、材料の性質に合わない。ただし含水率の幅が 0.003 と非常に狭いので、動く水の量は小さい。

### 5.1 ASHRAE Spun Bonded Polyolefin Membrane（ASHRAE）

| 熱 | 平衡含水率 | 湿気伝導率 | 液水拡散係数 |
|---|---|---|---|
| 根拠なし | 根拠なし | 妥当 | 要注意 |

**根拠**：Kumaran 2006 の 33 番（65 g/m²、0.14〜0.15 mm、密度 464）。湿気伝導率は一定値（係数 b〜d が 0）。

**熱物性**：5 章の共通の判定（熱伝導率 0.245〜0.248、測っていない）。

![ASHRAE Spun Bonded Polyolefin Membrane 熱物性](figures/sheets/spo_lambda.png)
図 5-1　ASHRAE Spun Bonded Polyolefin Membrane：熱伝導率と乾燥密度

**平衡含水率**：5 章の共通の判定（RH 100% で 0.03 以下、測っていない）。

![ASHRAE Spun Bonded Polyolefin Membrane 平衡含水率](figures/sheets/spo_u.png)
図 5-2　ASHRAE Spun Bonded Polyolefin Membrane：平衡含水率と相対湿度

**湿気伝導率**：一定 6.1×10⁻¹³（μ 318、μd 0.046 m）。文献のタイベックの低湿の値（7.0〜8.3×10⁻¹³）と合う。タイベックは湿度が高いと 4〜7 倍通しやすくなるが、Excel は一定。妥当。

![ASHRAE Spun Bonded Polyolefin Membrane 湿気伝導率](figures/sheets/spo_vapour.png)
図 5-3　ASHRAE Spun Bonded Polyolefin Membrane：湿気伝導率と相対湿度

**液水拡散係数**：RH 99%（0.025）で 1.9×10⁻⁹。目安（吸水係数の上限 0.0003 で 1.6×10⁻⁹）の 1.2 倍（5 章の共通の判定、要注意）。

![ASHRAE Spun Bonded Polyolefin Membrane 液水拡散係数](figures/sheets/spo_dw.png)
図 5-4　ASHRAE Spun Bonded Polyolefin Membrane：液水拡散係数と含水率

### 5.2 ASHRAE Bonded Polyolefin Membrane (Crinkled )（ASHRAE）

| 熱 | 平衡含水率 | 湿気伝導率 | 液水拡散係数 |
|---|---|---|---|
| 根拠なし | 根拠なし | 妥当 | 要注意 |

**根拠**：Kumaran 2006 の 34 番（67 g/m²、約 0.1 mm、密度 670）。湿気伝導率は一定値。材料名の最後に空白が入っている（Excel のとおり）。

**熱物性**：5 章の共通の判定（熱伝導率 0.245〜0.248、測っていない）。

![ASHRAE Bonded Polyolefin Membrane (Crinkled ) 熱物性](figures/sheets/spo_c_lambda.png)
図 5-5　ASHRAE Bonded Polyolefin Membrane (Crinkled )：熱伝導率と乾燥密度

**平衡含水率**：5 章の共通の判定（RH 100% で 0.03 以下、測っていない）。

![ASHRAE Bonded Polyolefin Membrane (Crinkled ) 平衡含水率](figures/sheets/spo_c_u.png)
図 5-6　ASHRAE Bonded Polyolefin Membrane (Crinkled )：平衡含水率と相対湿度

**湿気伝導率**：一定 3.1×10⁻¹³（μ 625、μd 0.063 m）。文献のタイベックより少し湿気を通しにくいが、同じ大きさ。MEWS Building Membrane VII（μ 745）と近い。妥当。

![ASHRAE Bonded Polyolefin Membrane (Crinkled ) 湿気伝導率](figures/sheets/spo_c_vapour.png)
図 5-7　ASHRAE Bonded Polyolefin Membrane (Crinkled )：湿気伝導率と相対湿度

**液水拡散係数**：RH 99%（0.028）で 5.2×10⁻¹⁰。目安（5.9×10⁻¹⁰）の 0.9 倍（5 章の共通の判定、要注意）。

![ASHRAE Bonded Polyolefin Membrane (Crinkled ) 液水拡散係数](figures/sheets/spo_c_dw.png)
図 5-8　ASHRAE Bonded Polyolefin Membrane (Crinkled )：液水拡散係数と含水率

**2 材料で確かめること（優先：低）**：液水拡散係数を、液水を通さない設定（0）にするか決める。透湿防水シートは液水を止めるのが役目で、今の値では RH 98% を超えると液水が動く。
