Repository: HisashiMiura/HydroThermal

# docs/reference

材料物性のデータ（Excel）がどう作られたかを、出典の文献と照らし合わせたレポートとスクリプト。

| ファイル | 中身 |
|---|---|
| `mews_excel_derivation.md`（.pdf） | `modules/materials_mews_ashrae.xlsx` の MEWS の材料（No.1〜42）と、出典 RR-110 の照合 |
| `mews_check/` | MEWS の照合スクリプトと出力 |
| `ashrae_excel_derivation.md`（.pdf） | 同じ Excel の ASHRAE の材料（No.43〜80）と、Kumaran (2006) の照合 |
| `ashrae_check/` | ASHRAE の照合スクリプトと出力 |
| `papers/` | 文献（PDF など）と、作業の引き継ぎメモ `HANDOFF.md`。**このリポジトリには入っていない**（下の説明） |

## 文献のフォルダ `papers/`

文献には著作権があるので、公開リポジトリのこのリポジトリには入れない（`.gitignore` で除外している）。
文献は非公開リポジトリ `HydroThermal-references` に入れ、`docs/reference/papers/` に clone して使う。
作業の引き継ぎメモ `HANDOFF.md`（作業の進め方・決めたこと・見つかっている問題）も、同じ非公開リポジトリに入れている。

File: docs/reference/material_review/sources.md
# 材料物性レビュー：文献の目録

材料物性レビュー（`docs/reference/material_review/`）で使う文献の、どこに何が載っているかの一覧。
文献そのものは非公開リポジトリ（`docs/reference/papers/`）にある（`docs/reference/README.md`）。

- **ページ番号は PDF のページ番号**（ファイルを開いたときの通し番号）。本に印刷されているページ番号とは違うので、両方を書く。
- 「熱」は熱伝導率・比熱・密度、「平衡」は平衡含水率、「透湿」は透湿率（湿気伝導率）、「拡散」は液水（水分）拡散係数。
- 教科書 3 冊は、紙をスキャンした画像の PDF で、文字として取り出せない。数値は画像を見て書き写す。

作成: 2026-10-21

---

## 1. 建築材料の熱・空気・湿気物性値（日本建築学会、2001）

ファイル: `建築材料の熱・空気・湿気物性値.pdf`（117 ページ）
中身: IEA Annex 24 の参加国（NRC カナダ、KU-Leuven など）のデータ集の日本語訳。材料ごとに、出典・乾燥密度・比熱・熱伝導率・平衡含水率の表・透湿率の表・水分拡散係数・透気率が並ぶ。
**PDF のページ ＝ 印刷のページ ＋ 8**

### 1.1 材料のデータ（2 章）

| 節 | 材料 | 印刷 | PDF | 載っている物性（確認したもの） | レビューのカテゴリ |
|---|---|---|---|---|---|
| 2.1 | コンクリート | 10〜 | 18〜 | | ④ セメント・組積 |
| 2.2 | 軽量コンクリート | 15〜 | 23〜 | | ④ |
| 2.3 | 気泡コンクリート（ALC） | 19〜22 | 27〜30 | 熱（密度 430〜800、比熱 840〜1050、λ と式）、平衡（[4] 吸湿・放湿、[5a]）、透湿（[5a]〜[8]）、拡散（[2]、[5a]、式）、吸水係数 0.066〜0.128 | ④ |
| 2.4 | レンガ | 23〜27 | 31〜35 | 熱（粘土 0.40〜0.44、[2] 1.0）、平衡（[5][2][2a][6]、非常に小さい）、透湿（[7][2][2a][6]）、拡散（[2]、NRC [3] 粘土・[4] 砂石灰）、吸水係数 | ④ |
| 2.5 | セメントモルタル | 28〜32 | 36〜40 | 熱（1.71〜1.99、式 0.088exp(0.00125ρ)）、平衡（[5][6][4]）、透湿（[4][2]）、拡散（[4][2]、式）、吸水係数 0.042〜0.8 | ④ |
| 2.6 | せっこうボード | 33〜36 | 41〜44 | 熱（密度 700±80、比熱 870、λ 0.164〜0.22）、平衡（KU-Leuven [6] は kg/m³ で NIST [7] の 10 倍以上）、透湿（多数、McLean の式）、拡散（NRC 自由水の吸水、kg/m³）、毛細管飽和 400 kg/m³ | ③ 石膏ボード |
| 2.7 | パイン | 37〜40 | 45〜48 | 熱（密度 365〜565、比熱 1880、λ 繊維方向 0.229〜0.25・直交 0.0906〜0.1）、平衡（3 系列）、透湿（繊維方向・直交方向・方向なし）、拡散（繊維方向 2 試料）、繊維直交方向の Dw 見積もり 2.3×10⁻¹¹・吸水係数（直交 0.0040、繊維方向 0.0163）（p48） | ② 製材・木材 |
| 2.8 | トウヒ（スプルース） | 41〜42 | 49〜50 | 熱（密度 395、比熱 1880、λ 繊維方向 0.25・直交 0.1）、平衡（吸湿・放湿。放湿の RH 65% の 2 点は桁の誤記 0.0148・0.0151）、透湿（繊維方向・直交、RH 20〜95%）、拡散（繊維方向、含水率 0.10〜1.92）、吸水係数（繊維方向 0.0096） | ② |
| 2.9 | 合板 | 43〜 | 51〜53 | 熱（密度 445〜799、比熱 1880、λ 0.09〜0.111、λ = 0.0201 + 1.66×10⁻⁴ρ）、平衡（吸湿・放湿 2 系列と式）、透湿（RH 別、複数の出典）、拡散（Dw = 3.2×10⁻¹³ exp(0.015w)）、透気 | ① 木質ボード |
| 2.10 | 木繊維板 | 46〜 | 54〜56 | 熱（密度 240〜380、λ 0.0485〜0.0588）、平衡（吸湿・放湿 3 系列）、透湿（RH 25〜95%）、拡散（含水率 0.02〜1.59）、透気 | ① |
| 2.11 | ウエハーボード（OSB に近い） | 49〜 | 57 | 熱（密度 約 700、比熱 1880、λ 0.105）、平衡（吸湿・放湿）、透湿、透気 | ① |
| 2.12 | パーティクルボード | 50〜 | 58〜59 | 熱（密度 570〜800、比熱 1880、λ の式）、平衡（2 系列と式）、透湿（RH 25〜95% と式）、拡散（4 点）、透気 | ① |
| 2.13 | ポリスチレンコンクリート | 52 | 60 | | ④ |
| 2.14 | 繊維混入ポリマーセメント | 53 | 61 | 密度 2000、平衡（吸湿 RH 33〜99.8%）、透湿（カップ法 3 点） | ④・⑦（EIFS のベースコートと比べる） |
| 2.15 | 砂-石灰石 | 54 | 62 | 平衡・透湿・拡散の式のみ（石灰岩とは別の材料） | ④ |
| 2.16 | 木毛セメント板 | 55〜 | 63〜 | | ① または ④ |
| 2.17 | 繊維セメント | 57〜58 | 65〜66 | 熱（0.184〜0.191、式）、平衡（吸湿・放湿）、透湿（RH 別）と式、拡散の式、透気 | ④ |
| 2.18 | グラスウール断熱材 | 59〜62 | 67〜70 | 熱（密度 8〜180、比熱 840、密度別の λ の表と式、温度依存）、平衡（Hansen 18 kg/m³。出典欄の「concrete sample」は誤記と見られる）、透湿（密度別、1.15〜1.65×10⁻¹⁰）、透気 | ⑤ 繊維系断熱材 |
| 2.19 | ロックウール断熱材 | 63〜64 | 71〜72 | 熱（密度 30〜190、比熱 840、λ の式・温度依存）、平衡、透湿、透気 | ⑤ |
| 2.20 | ビーズ法ポリスチレン（EPS） | 65〜66 | 73〜74 | 熱（密度 11〜40、比熱 1470、λ の式・温度依存・湿った材料）、平衡（Hansen 31 kg/m³、比較的大きい）、透湿（RH 別と密度の式）、透気 | ⑥ 発泡系断熱材 |
| 2.21 | セルロース系断熱材 | 67〜69 | 75〜77 | 熱（密度 15〜55、比熱 1880、密度別の λ、湿った材料）、平衡（[2] 新聞紙、[3] 吸湿・放湿）、透湿（1.1〜1.5×10⁻¹⁰）、拡散（Marchand・Kumaran 1994、含水量 2〜189 kg/m³）、透気 | ⑤ |
| 2.22 | 押出法ポリスチレン（XPS） | 70〜72 | 78〜80 | 熱（密度 25〜55、比熱 1470、λ の式・経年・温度依存・湿った材料）、平衡（NRC、0.0006〜0.0017）、透湿（RH 別と密度の式）、透気 | ⑥ |
| 2.23 | ポリウレタンフォーム | 73〜74 | 81〜82 | 熱（密度 20〜55、比熱 1470、λ の式・経年）、透湿（RH 別と密度の式） | ⑥ |
| 2.24 | ポリイソシアヌレートフォーム | 75〜76 | 83〜84 | 熱（密度 20〜55、比熱 1470、経年）、平衡、透湿と密度の式 | ⑥ |
| 2.25 | フェノールフォーム | 77 | 85 | 熱（密度 30〜60、経年）、平衡、透湿 | ⑥ |
| 2.26 | パーライトボード | 78 | 86 | 熱（密度 160、温度依存）、平衡、透湿、透気 | ⑤ または ④ |
| 2.27 | （鶏の）羽毛 | 79 | 87 | 熱、平衡 | （対象外） |
| 2.28.1 | 壁紙 | 80 | 88 | 質量・厚さ、平衡（吸湿・放湿、6 種）、湿気拡散厚 μd | ⑦ 外装・仕上げ |
| 2.28.2 | 壁用塗料 | 81 | 89 | 湿気拡散厚 μd（せっこうボード上のプライマー＋ラテックス・アクリル・合成・オイル、RH 42.5・86%） | ③・⑦ |
| 2.28.3 | カーペット | 81 | 89 | 平衡 | （対象外） |
| 2.28.4 | 木製スラブ | 82 | 90 | 平衡（吸湿・放湿と式、u は %）、湿気拡散厚 0.86 m（d = 0.01 m、RH 55%） | ② |
| 2.28.5 | シート・防湿材 | 83 | 91 | 透湿抵抗ファクター μ、湿気拡散厚 μd（ポリエチレン、ビチューメン紙、アルミニウム紙など） | ⑧ シート・紙類 |

空欄は、まだページを確かめていないもの。そのカテゴリのレビューのときに確かめて書き足す。

### 1.2 付録

| 付録 | 内容 | 印刷 | PDF |
|---|---|---|---|
| I | ホワイトパインの水分拡散係数の共通実験（4 か国で 1〜2 桁違う結果、図 1） | 84〜86 | 92〜94 |
| II | 非定常の含水率分布から水分拡散係数を求める方法の共通実験（スプルース） | 87〜95 | 95〜103 |
| III | 建築材料の熱湿気物性値（レンガ、コンクリートブロック、砂-石灰石、気泡コンクリートの熱抵抗・湿気拡散厚・透気、さまざまな材料の熱伝導率、タイベック・ポリエチレンフォイルなどの透湿） | 96〜104 | 104〜112 |
| IV | Annex 24 で議論された論文の注釈 | 105〜107 | 113〜115 |

**付録 I・II の大事な点**：同じ材料の水分拡散係数でも、測り方・解析のしかたで 1〜2 桁変わることがある。拡散係数を比べるときは、この幅を前提に判断する。

---

## 2. エース建築環境工学Ⅱ（抜粋）

ファイル: `抜粋_エース建築環境工学Ⅱ.pdf`（76 ページ）
**PDF のページ ＝ 印刷のページ − 60**

| 章・節 | 内容 | 印刷 | PDF | 使い道 |
|---|---|---|---|---|
| 6.3 材料内水分 | 含水率の定義、平衡含水率曲線（図 6.2：各種材料、図 6.3：履歴、図 6.4：木材の温度依存、図 6.5：4 材料） | 83〜86 | 23〜26 | 平衡含水率の形・大きさの目安 |
| 6.3.3 吸放湿特性 | 軟質繊維板の吸放湿特性値（図 6.6〜6.7、表 6.8〜6.9） | 86〜87 | 26〜27 | 軟質繊維版 |
| 7.3 湿気定数 | **表 7.2 材料の湿気伝導率**（コンクリート、モルタル、気泡コンクリート、プラスター、しっくい、木材、合板、パーティクルボード、軟質・半硬質繊維板、プラスターボード、石綿板、発泡スチレン、ウレタンフォーム、岩綿） | 99〜100 | 39〜40 | **透湿率の比較の主な相手** |
| 7.3 | 表 7.3〜7.4 湿気伝達率・空気層の透湿係数 | 101〜102 | 41〜42 | 境界条件（今回の対象外） |
| 8.3.3 移動係数 | 軟質繊維板の平衡含水率・熱伝導率・拡散係数（図 8.2〜8.5） | 109〜110 | 49〜50 | 軟質繊維版 |
| 9.3.2 | 表 9.2 壁体の構成と熱湿気特性（石膏ボード、ポリエチレン膜、軟質繊維板、コンクリート、モルタル） | 123 | 63 | 代表値の確認 |

---

## 3. 新建築学大系 10 環境物理（抜粋、3 章 湿気）

ファイル: `抜粋_新建築学大系１０ 環境物理.pdf`（91 ページ）
**PDF のページ ＝ 印刷のページ − 93**

| 節 | 内容 | 印刷 | PDF | 使い道 |
|---|---|---|---|---|
| 3.3 固体内の水分 | 平衡含水率曲線（図 3.2 木材、図 3.3 ALC、図 3.4〜3.6 建築材料（Johansson & Persson）、図 3.7 土壌） | 111〜113 | 18〜20 | 平衡含水率の形・大きさの目安 |
| 3.4 水分の移動 | 拡散方程式、水分伝導率の定義（式 3.11〜3.20）、発泡コンクリート・ALC の水分伝導率・拡散係数（図 3.8〜3.12） | 114〜123 | 21〜30 | 定義の確認、ALC |
| 3.4.5 | **表 3.3 湿気伝導率 λ′ の値**（エースの表 7.2 と同じ出典の表） | 124〜125 | 31〜32 | 透湿率の比較 |
| 3.5.4 | 熱伝導率の含水率依存（図 3.13 木繊維板、図 3.14 軽量セメント板） | 133 | 40 | 参考 |

---

## 4. 最新建築環境工学（抜粋、7 章 湿気・結露）

ファイル: `抜粋_最新建築環境工学.pdf`（36 ページ）
**PDF のページ ＝ 印刷のページ − 229**

| 節 | 内容 | 印刷 | PDF | 使い道 |
|---|---|---|---|---|
| 7-2 材料の含湿特性 | 平衡含水率の定義、図 7-4 木材（檜）の吸放湿履歴 | 248〜249 | 19〜20 | 木材 |
| 7-3 壁の透湿と結露 | **表 7-2 建築材料の透湿係数と透湿抵抗**（アルミ箔、ポリエチレンフィルム、アスファルトフェルト、プラスター、合板（シナ・ラワン）、木材（ベイヒ・ケヤキ）、石綿スレート、プラスターボード、岩綿、コンクリート、モルタル、空洞コンクリートブロック、れんが、タイル） | 250 | 21 | 透湿の比較（厚さあたりの係数） |
| 7-3 | 表 7-3〜7-4 表面・空気層の透湿係数、例題 7-2（石膏ボード・グラスウール・モルタルの透湿抵抗） | 251〜252 | 22〜23 | 代表値の確認 |

---

## 5. 照合済みの出典（新しい Excel の出どころ）

| ファイル | 内容 | 照合のレポート |
|---|---|---|
| `IRC_report_rr110.pdf` | MEWS の 42 材料の測定値（RR-110） | `docs/reference/mews_excel_derivation.md` |
| `Kumaran2006_ASHRAE_RP1018_NRCC-45692.pdf` | ASHRAE RP-1018 の材料一覧と密度。**表 9（PDF p21〜22）：材料ごとに、どの物性を測ったか**（EIFS は透湿・透気だけ、壁紙・プライマー・塗料・シート類は透湿・透気・吸水係数だけ、など） | `docs/reference/ashrae_excel_derivation.md` |
| `homepages.doc` | IRC データベースの説明（99999 = 測っていない） | 同上 |

---

## 6. レビューのカテゴリと、主に使う文献

| カテゴリ | 主な文献のページ（PDF） |
|---|---|
| ① 木質ボード（合板・OSB・繊維板） | 建築学会 p51〜59、エース p39〜40・p49〜50、新大系 p32、RR-110・Kumaran |
| ② 製材・木材 | 建築学会 p45〜50・p90、エース p25・p39、新大系 p18・p31、最新 p19 |
| ③ 石膏ボード | 建築学会 p41〜、エース p40、新大系 p32、最新 p21 |
| ④ セメント・組積 | 建築学会 p18〜40・p60〜66・p104〜110、エース p39、新大系 p19・p31 |
| ⑤ 繊維系断熱材 | 建築学会 p67〜72・p75〜77、エース p40、新大系 p32 |
| ⑥ 発泡系断熱材 | 建築学会 p73〜74・p78〜85、エース p40、新大系 p32 |
| ⑦ 外装・仕上げ | 建築学会 p61・p88〜89、RR-110 9〜10 章（表 9.2 の塗装面の吸水係数は PDF p65）、Kumaran 2006 表 9 |
| ⑧ シート・紙類 | 建築学会 p91・p112、最新 p21、RR-110 |

**原典のページの画像**：レビューで使ったページは、そのカテゴリのレビューのときに `docs/reference/papers/review_images/` に画像で保存する（非公開）。
