Repository: HisashiMiura/HydroThermal

# docs/reference

材料物性のデータ（Excel）がどう作られたかを、出典の文献と照らし合わせたレポートとスクリプト。

| ファイル | 中身 |
|---|---|
| `mews_excel_derivation.md`（.pdf） | `modules/materials_mews_ashrae.xlsx` の MEWS の材料（No.1〜42）と、出典 RR-110 の照合 |
| `mews_check/` | MEWS の照合スクリプトと出力 |
| `ashrae_excel_derivation.md`（.pdf） | 同じ Excel の ASHRAE の材料（No.43〜80）と、Kumaran (2006) の照合 |
| `ashrae_check/` | ASHRAE の照合スクリプトと出力 |
| `papers/` | 文献（PDF など）と、作業の引き継ぎメモ `HANDOFF.md`。**このリポジトリには入っていない**（下の説明） |

## 文献のフォルダ `papers/`

文献には著作権があるので、公開リポジトリのこのリポジトリには入れない（`.gitignore` で除外している）。
文献は非公開リポジトリ `HydroThermal-references` に入れ、`docs/reference/papers/` に clone して使う。
作業の引き継ぎメモ `HANDOFF.md`（作業の進め方・決めたこと・見つかっている問題）も、同じ非公開リポジトリに入れている。

文献の入手先は、2 つのレポートの 2 章「出典資料の入手先」に書いてある。

### 最初の 1 台目（非公開リポジトリを作る）

1. GitHub で非公開（Private）のリポジトリ `HydroThermal-references` を作る（README などは作らず、空のまま）。
2. 文献を `docs/reference/papers/` に置き、そのフォルダで次を実行する。

```
cd docs/reference/papers
git init
git add .
git commit -m "文献を追加"
git branch -M main
git remote add origin https://github.com/HisashiMiura/HydroThermal-references.git
git push -u origin main
```

### 2 台目以降（clone する）

HydroThermal のフォルダで次を実行する。

```
git clone https://github.com/HisashiMiura/HydroThermal-references.git docs/reference/papers
```

### ふだんの使い方

- 文献を足したときは、`docs/reference/papers/` の中で `git add`・`git commit`・`git push` する。
- もう 1 台では、`docs/reference/papers/` の中で `git pull` する（HydroThermal 側の `git pull` では文献は更新されない）。

File: docs/reference/mews_check/output.txt
## 密度・熱伝導率・比熱
No. 1 MEWS Aerated Concrete                    密度 Excel 460 / 表 460.0（1.000）  λ Excel 0.121 / 表 0.121（1.000）  [第2章 p.9, 表 2.1]
No.14 MEWS Brick I - White Concrete Brick      密度 Excel 2300 / 表 2294.0（1.003）  λ Excel 0.792 / 表 0.792（1.000）  [表 5.1]
No.15 MEWS Brick II - Red Matt Clay Brick      密度 Excel 1900 / 表 1935.0（0.982）  λ Excel 0.5 / 表 0.5（1.000）  [表 5.1]
No.16 MEWS Brick III - Buff Matt Clay Brick    密度 Excel 1700 / 表 1719.0（0.989）  λ Excel 0.434 / 表 0.434（1.000）  [表 5.1]
No.17 MEWS Brick IV - Textured Coated Clay Bri 密度 Excel 1800 / 表 1821.0（0.988）  λ Excel 0.522 / 表 0.522（1.000）  [表 5.1]
No.18 MEWS Brick V - Concrete Brick            密度 Excel 2300 / 表 2315.0（0.994）  λ Excel 0.737 / 表 0.737（1.000）  [表 5.1]
No.19 MEWS Brick VI - Calcium Silicate Brick   密度 Excel 1970 / 表 1973.0（0.998）  λ Excel 0.623 / 表 0.623（1.000）  [表 5.1]
No.20 MEWS Mortar 1-S                          密度 Excel 1800 / 表 1765.0（1.020）  λ Excel 0.523 / 表 0.523（1.000）  [表 6.2（2 試験体の平均）]
No.21 MEWS Mortar 1-N                          密度 Excel 1780 / 表 1776.5（1.002）  λ Excel 0.439 / 表 0.4385（1.001）  [表 6.2（2 試験体の平均）]
No.22 MEWS Mortar 2-S                          密度 Excel 1530 / 表 1525.5（1.003）  λ Excel 0.448 / 表 0.448（1.000）  [表 6.2（2 試験体の平均）]
No.23 MEWS Mortar 2-N                          密度 Excel 1590 / 表 1593.5（0.998）  λ Excel 0.468 / 表 0.468（1.000）  [表 6.2（2 試験体の平均）]
No.24 MEWS Regular Lime Stucco                 密度 Excel 1770 / 表 1769.0（1.001）  λ Excel 0.352 / 表 0.352（1.000）  [表 7.1（2 試験体の平均）]
No.25 MEWS Regular Portland Stucco             密度 Excel 1960 / 表 1955.5（1.002）  λ Excel 0.407 / 表 0.4075（0.999）  [表 7.1（2 試験体の平均）]
No.26 MEWS Acrylic Stucco                      密度 Excel 1800 / 表 1795.0（1.003）  λ Excel 0.381 / 表 0.3815（0.999）  [表 7.1（2 試験体の平均）]
No.27 MEWS Fibreboard I - Paper Facer          密度 Excel 285 / 表 284.4（1.002）  λ Excel 0.0497 / 表 0.0497（1.000）  [表 8.1]
No.28 MEWS Fibreboard II - Plain               密度 Excel 260 / 表 264.5（0.983）  λ Excel 0.0509 / 表 0.05085（1.001）  [表 8.1]
No.29 MEWS Fibreboard III - Foil Facer         密度 Excel 260 / 表 257.1（1.011）  λ Excel 0.0468 / 表 0.04675（1.001）  [表 8.1]
No.30 MEWS Fibreboard IV - Plain               密度 Excel 240 / 表 237.8（1.009）  λ Excel 0.046 / 表 0.046（1.000）  [表 8.1]
No.31 MEWS Fibreboard V - Black Coat           密度 Excel 270 / 表 268.2（1.007）  λ Excel 0.0472 / 表 0.0472（1.000）  [表 8.1]
No.32 MEWS Fibreboard VI - Black Coat          密度 Excel 280 / 表 280.9（0.997）  λ Excel 0.0492 / 表 0.0492（1.000）  [表 8.1]
No.33 MEWS Fibreboard VII - Black Coat         密度 Excel 330 / 表 327.0（1.009）  λ Excel 0.0534 / 表 0.0534（1.000）  [表 8.1]
No.34 MEWS Fibreboard VIII - Black Coat        密度 Excel 325 / 表 325.0（1.000）  λ Excel 0.0535 / 表 0.05355（0.999）  [表 8.1]
No.35 MEWS Siding I - OSB                      密度 Excel 700 / 表 696.6（1.005）  λ Excel 0.119 / 表 0.1185（1.004）  [表 9.1]
No.36 MEWS Siding II - Plywood                 密度 Excel 600 / 表 596.8（1.005）  λ Excel 0.105 / 表 0.1045（1.005）  [表 9.1]
No.37 MEWS Siding III - Fibreboard             密度 Excel 780 / 表 779.5（1.001）  λ Excel 0.1 / 表 0.0999（1.001）  [表 9.1]
No.38 MEWS Siding IV - Fibreboard              密度 Excel 900 / 表 900.2（1.000）  λ Excel 0.12 / 表 0.12（1.000）  [表 9.1]
No.39 MEWS Siding V - Fibreboard               密度 Excel 730 / 表 727.8（1.003）  λ Excel 0.094 / 表 0.09405（0.999）  [表 9.1]
No.41 MEWS Exterior Grade Gypsum Board         密度 Excel 700 / 表 700.0（1.000）  λ Excel 0.15 / 表 0.15（1.000）  [第11章 p.67]
No.42 MEWS Spray Polyurethane Foam             密度 Excel 39.7 / 表 39.7（1.000）  λ Excel 0.0227 / 表 0.0227（1.000）  [第12章 p.68]
比熱 No.1～1: 表 840, Excel [840]  [第2章 p.9]
比熱 No.2～3: 表 1880, Excel [1880]  [第3章 p.18]
比熱 No.14～19: 表 800, Excel [800]  [第5章 p.30]
比熱 No.20～23: 表 900, Excel [900]  [第6章 p.36]
比熱 No.24～26: 表 840, Excel [840]  [第7章 p.42]
No. 4 メンブレン IA: 質量/面積 ÷ 厚さ = 361 kg/m3、Excel 密度 360
No. 5 メンブレン II: 質量/面積 ÷ 厚さ = 995 kg/m3、Excel 密度 1000
No. 6 メンブレン III: 質量/面積 ÷ 厚さ = 1010 kg/m3、Excel 密度 1010
No. 7 メンブレン IVA: 質量/面積 ÷ 厚さ = 642 kg/m3、Excel 密度 640
No. 8 メンブレン VA: 質量/面積 ÷ 厚さ = 814 kg/m3、Excel 密度 810
No. 9 メンブレン VC: 質量/面積 ÷ 厚さ = 877 kg/m3、Excel 密度 880
No.10 メンブレン VI: 質量/面積 ÷ 厚さ = 1375 kg/m3、Excel 密度 1400
No.11 メンブレン VII: 質量/面積 ÷ 厚さ = 618 kg/m3、Excel 密度 620
No.12 メンブレン VIII: 質量/面積 ÷ 厚さ = 540 kg/m3、Excel 密度 540
No.13 メンブレン IX: 質量/面積 ÷ 厚さ = 792 kg/m3、Excel 密度 790
透気率 No.1: 表 4.9e-09 kg/(m·Pa·s) ÷ 空気の密度 1.2 × 粘性係数 1.7e-5 = 6.94e-14 m2、Excel 6.9e-14

## 透湿率（湿気伝導率）
No. 1 MEWS Aerated Concrete                    10 点、Excel/表 = 0.989～1（中央 0.997）
No.14 MEWS Brick I - White Concrete Brick      10 点、Excel/表 = 1～1.03（中央 1.01）
No.15 MEWS Brick II - Red Matt Clay Brick      10 点、Excel/表 = 0.199～1.14（中央 0.302）
No.16 MEWS Brick III - Buff Matt Clay Brick    10 点、Excel/表 = 0.998～1（中央 1）
No.17 MEWS Brick IV - Textured Coated Clay Bri 10 点、Excel/表 = 0.998～1（中央 1）
No.18 MEWS Brick V - Concrete Brick            10 点、Excel/表 = 0.943～0.987（中央 0.977）
No.19 MEWS Brick VI - Calcium Silicate Brick   10 点、Excel/表 = 0.661～1.08（中央 0.994）
No.20 MEWS Mortar 1-S                          10 点、Excel/表 = 0.991～1.01（中央 0.999）
No.21 MEWS Mortar 1-N                          10 点、Excel/表 = 0.994～1.01（中央 0.999）
No.22 MEWS Mortar 2-S                          10 点、Excel/表 = 0.993～1（中央 0.998）
No.23 MEWS Mortar 2-N                          10 点、Excel/表 = 0.988～1（中央 0.997）
No.24 MEWS Regular Lime Stucco                 10 点、Excel/表 = 1～1.01（中央 1）
No.25 MEWS Regular Portland Stucco             10 点、Excel/表 = 0.995～1.02（中央 0.999）
No.26 MEWS Acrylic Stucco                      10 点、Excel/表 = 1～1.01（中央 1）
No.42 MEWS Spray Polyurethane Foam             6 点、Excel/表 = 0.998～1（中央 0.999）
No.40 MEWS EIFS Base Coat + Finish Coat        12 点、Excel/表 = 1～1（中央 1）
No. 3 MEWS Plywood                             下限と上限の算術平均: 9 点、Excel/表 = 0.837～1.06（中央 0.993） / 幾何平均: 9 点、Excel/表 = 0.843～1.07（中央 1） / 下限～上限に入る点 8/9
No. 2 MEWS Oriented Strand Board               下限と上限の算術平均: 9 点、Excel/表 = 0.989～1.06（中央 1.01） / 幾何平均: 9 点、Excel/表 = 0.992～1.06（中央 1.01） / 下限～上限に入る点 9/9
No.27 MEWS Fibreboard I - Paper Facer          一番近い列 = 表 8.2 の「Paper Facer」: 10 点、Excel/表 = 0.996～1.01（中央 1）
No.28 MEWS Fibreboard II - Plain               一番近い列 = 表 8.2 の「Plain (2)」: 10 点、Excel/表 = 0.963～1.41（中央 1.08）
No.29 MEWS Fibreboard III - Foil Facer         Excel の係数がすべて 0（表 8.2 に Foil Facer はない）
No.30 MEWS Fibreboard IV - Plain               一番近い列 = 表 8.2 の「Plain (2)」: 10 点、Excel/表 = 0.996～1.01（中央 1）
No.31 MEWS Fibreboard V - Black Coat           一番近い列 = 表 8.2 の「Black (1)」: 10 点、Excel/表 = 0.995～1（中央 1）
No.32 MEWS Fibreboard VI - Black Coat          一番近い列 = 表 8.2 の「Black (2)」: 10 点、Excel/表 = 0.985～0.985（中央 0.985）
No.33 MEWS Fibreboard VII - Black Coat         一番近い列 = 表 8.2 の「Black (3)」: 10 点、Excel/表 = 0.998～1.01（中央 1）
No.34 MEWS Fibreboard VIII - Black Coat        一番近い列 = 表 8.2 の「Black (4)」: 10 点、Excel/表 = 1～1.01（中央 1.01）
No.35 MEWS Siding I - OSB                      パーミアンス × 厚さ と比べて: 10 点、Excel/表 = 0.366～0.992（中央 0.499）
No.36 MEWS Siding II - Plywood                 パーミアンス × 厚さ と比べて: 10 点、Excel/表 = 0.236～1.22（中央 1.03）
No.37 MEWS Siding III - Fibreboard             パーミアンス × 厚さ と比べて: 10 点、Excel/表 = 0.991～0.998（中央 0.992）
No.38 MEWS Siding IV - Fibreboard              パーミアンス × 厚さ と比べて: 10 点、Excel/表 = 0.532～1.22（中央 1.03）
No.39 MEWS Siding V - Fibreboard               パーミアンス × 厚さ と比べて: 10 点、Excel/表 = 1.01～1.01（中央 1.01）
No. 4 メンブレン IA   一番近い列 = 表 4.2 の列 一定 1.06e-09（パーミアンス × 厚さ）: 10 点、Excel/表 = 0.942～1.05（中央 0.998）
No. 5 メンブレン II   一番近い列 = 表 4.2 の列 A（パーミアンス × 厚さ）: 10 点、Excel/表 = 0.965～1.08（中央 0.986）
No. 6 メンブレン III  一番近い列 = 表 4.2 の列 B（パーミアンス × 厚さ）: 10 点、Excel/表 = 0.915～1.02（中央 0.995）
No. 7 メンブレン IVA  一定値 a ÷ 厚さ = 2.87e-09 kg/(m2·s·Pa)、表 4.2 の一定の列で一番近い値 2.87e-09
No. 8 メンブレン VA   一番近い列 = 表 4.2 の列 D（パーミアンス × 厚さ）: 10 点、Excel/表 = 0.789～1.14（中央 0.995）
No. 9 メンブレン VC   一番近い列 = 表 4.2 の列 F（パーミアンス × 厚さ）: 6 点、Excel/表 = 0.879～1.13（中央 1）
No.10 メンブレン VI   一番近い列 = 表 4.2 の列 G（パーミアンス × 厚さ）: 19 点、Excel/表 = 0.0835～1.13（中央 0.985）
No.11 メンブレン VII  一定値 a ÷ 厚さ = 2.36e-09 kg/(m2·s·Pa)、表 4.2 の一定の列で一番近い値 2.37e-09
No.12 メンブレン VIII 一定値 a ÷ 厚さ = 1.07e-09 kg/(m2·s·Pa)、表 4.2 の一定の列で一番近い値 1.07e-09
No.13 メンブレン IX   一定値 a ÷ 厚さ = 2.75e-10 kg/(m2·s·Pa)、表 4.2 の一定の列で一番近い値 2.77e-10
No.41 Gypsum: 表 RH80% のパーミアンス × 厚さ 13 mm = 5.76e-11、Excel a = 5.8e-11（b～d = (0, 0, 0)）

## 平衡含水率（加圧板の値は式(4)で 22 °C の相対湿度に直した）
No. 1 MEWS Aerated Concrete                    吸湿: 3 点、Excel/表 = 0.000385～1.24（中央 0.0797）  放湿: 14 点、Excel/表 = 0.000385～1.18（中央 1）  （Excel a = 0.78743）
No. 2 MEWS Oriented Strand Board               吸湿: 3 点、Excel/表 = 0.236～1.19（中央 0.612）  放湿: 4 点、Excel/表 = 0.191～1.17（中央 0.77）  加圧板: 7 点、Excel/表 = 0.558～1.06（中央 0.781）  （Excel a = 0.83636）
No. 3 MEWS Plywood                             吸湿: 3 点、Excel/表 = 0.719～1.12（中央 0.981）  放湿: 3 点、Excel/表 = 0.635～0.996（中央 0.893）  加圧板: 5 点、Excel/表 = 0.545～1.04（中央 0.892）  （Excel a = 0.87267）
No.14 MEWS Brick I - White Concrete Brick      加圧板: 3 点、Excel/表 = 0.96～1.04（中央 1.02）  吸湿: 3 点、Excel/表 = 0.969～1.01（中央 1）  放湿: 3 点、Excel/表 = 0.945～1（中央 0.953）  （Excel a = 0.054201）
No.15 MEWS Brick II - Red Matt Clay Brick      加圧板: 3 点、Excel/表 = 0.805～0.984（中央 0.895）  吸湿: 3 点、Excel/表 = 0.399～16.8（中央 2.89）  放湿: 3 点、Excel/表 = 0.664～8.36（中央 1.48）  （Excel a = 0.11025）
No.16 MEWS Brick III - Buff Matt Clay Brick    加圧板: 3 点、Excel/表 = 0.98～1.95（中央 1.23）  吸湿: 2 点、Excel/表 = 0.0318～3.27（中央 1.65）  放湿: 3 点、Excel/表 = 0.0191～4.23（中央 0.408）  （Excel a = 0.19995）
No.17 MEWS Brick IV - Textured Coated Clay Bri 加圧板: 3 点、Excel/表 = 0.17～1.6（中央 0.983）  吸湿: 3 点、Excel/表 = 5.02～11.4（中央 5.12）  放湿: 3 点、Excel/表 = 11.4～56.3（中央 13.6）  （Excel a = 0.17997）
No.18 MEWS Brick V - Concrete Brick            加圧板: 3 点、Excel/表 = 0.948～0.994（中央 0.991）  吸湿: 3 点、Excel/表 = 0.948～1.12（中央 0.971）  放湿: 3 点、Excel/表 = 0.927～1.08（中央 0.957）  （Excel a = 0.055659）
No.19 MEWS Brick VI - Calcium Silicate Brick   加圧板: 3 点、Excel/表 = 0.744～1.16（中央 1.01）  吸湿: 3 点、Excel/表 = 0.927～1.08（中央 1.06）  放湿: 3 点、Excel/表 = 0.807～1.13（中央 1.09）  （Excel a = 0.13921）
No.20 MEWS Mortar 1-S                          加圧板: 4 点、Excel/表 = 0.996～1.03（中央 1.02）  放湿: 3 点、Excel/表 = 0.82～0.987（中央 0.883）  吸湿: 3 点、Excel/表 = 1.04～1.42（中央 1.06）  （Excel a = 0.15827）
No.21 MEWS Mortar 1-N                          加圧板: 4 点、Excel/表 = 0.962～0.999（中央 0.985）  放湿: 3 点、Excel/表 = 0.717～0.904（中央 0.813）  吸湿: 3 点、Excel/表 = 1.1～1.77（中央 1.24）  （Excel a = 0.15785）
No.22 MEWS Mortar 2-S                          加圧板: 4 点、Excel/表 = 1.01～1.12（中央 1.05）  放湿: 3 点、Excel/表 = 0.587～0.96（中央 0.718）  吸湿: 3 点、Excel/表 = 1.02～5.6（中央 1.22）  （Excel a = 0.25453）
No.23 MEWS Mortar 2-N                          加圧板: 4 点、Excel/表 = 0.972～1.18（中央 0.985）  放湿: 3 点、Excel/表 = 0.677～1.06（中央 0.815）  吸湿: 3 点、Excel/表 = 1.23～5.75（中央 1.56）  （Excel a = 0.2566）
No.24 MEWS Regular Lime Stucco                 加圧板: 3 点、Excel/表 = 0.984～1.06（中央 0.987）  放湿: 3 点、Excel/表 = 0.849～0.945（中央 0.911）  吸湿: 3 点、Excel/表 = 1.03～1.13（中央 1.06）  （Excel a = 0.15743）
No.25 MEWS Regular Portland Stucco             加圧板: 3 点、Excel/表 = 0.976～1.06（中央 0.988）  放湿: 3 点、Excel/表 = 0.783～0.896（中央 0.882）  吸湿: 3 点、Excel/表 = 1.06～1.26（中央 1.1）  （Excel a = 0.11713）
No.26 MEWS Acrylic Stucco                      加圧板: 3 点、Excel/表 = 0.992～1.05（中央 1）  放湿: 3 点、Excel/表 = 0.697～0.994（中央 0.803）  吸湿: 3 点、Excel/表 = 0.999～1.87（中央 1.27）  （Excel a = 0.15718）
No.35 MEWS Siding I - OSB                      加圧板: 2 点、Excel/表 = 0.867～1.49（中央 1.18）  放湿: 3 点、Excel/表 = 0.462～2.31（中央 0.806）  吸湿: 3 点、Excel/表 = 0.567～2.62（中央 1.06）  （Excel a = 0.99796）
No.36 MEWS Siding II - Plywood                 加圧板: 2 点、Excel/表 = 0.986～1.51（中央 1.25）  放湿: 3 点、Excel/表 = 0.318～2.02（中央 0.858）  吸湿: 3 点、Excel/表 = 0.361～2.15（中央 1.11）  （Excel a = 0.98993）
No.37 MEWS Siding III - Fibreboard             加圧板: 2 点、Excel/表 = 0.994～2.05（中央 1.52）  放湿: 3 点、Excel/表 = 0.327～1.55（中央 0.753）  吸湿: 3 点、Excel/表 = 0.381～1.89（中央 1.02）  （Excel a = 0.82313）
No.38 MEWS Siding IV - Fibreboard              加圧板: 2 点、Excel/表 = 0.988～1.66（中央 1.33）  放湿: 3 点、Excel/表 = 0.589～1.35（中央 0.86）  吸湿: 3 点、Excel/表 = 0.67～1.73（中央 1.14）  （Excel a = 0.635）
No.39 MEWS Siding V - Fibreboard               加圧板: 2 点、Excel/表 = 0.979～2.18（中央 1.58）  放湿: 3 点、Excel/表 = 0.614～1.45（中央 0.909）  吸湿: 3 点、Excel/表 = 0.574～1.48（中央 1.05）  （Excel a = 0.87953）
No.40 MEWS EIFS Base Coat + Finish Coat        吸湿: 15 点、Excel/表 = 0.896～1.06（中央 1.02）  （Excel a = 0.08739）
No.27 MEWS Fibreboard I - Paper Facer          一番近い列 = 表 8.6 の「Paper Facer」: 加圧板: 3 点、Excel/表 = 0.151～1.19（中央 0.153）  吸湿: 3 点、Excel/表 = 0.742～1.04（中央 0.966）  放湿: 3 点、Excel/表 = 1.01～1.19（中央 1.05）
No.28 MEWS Fibreboard II - Plain               一番近い列 = 表 8.6 の「Black (c)」: 加圧板: 3 点、Excel/表 = 1.07～5.06（中央 1.11）  吸湿: 3 点、Excel/表 = 0.972～1.39（中央 0.994）  放湿: 3 点、Excel/表 = 0.996～1.3（中央 1.11）
No.29 MEWS Fibreboard III - Foil Facer         Excel の係数がすべて 0（表 8.6 に Foil Facer はない）
No.30 MEWS Fibreboard IV - Plain               一番近い列 = 表 8.6 の「Plain (b)」: 加圧板: 3 点、Excel/表 = 0.152～1.28（中央 0.155）  吸湿: 3 点、Excel/表 = 0.772～1.02（中央 0.973）  放湿: 3 点、Excel/表 = 0.814～1.4（中央 1.17）
No.31 MEWS Fibreboard V - Black Coat           一番近い列 = 表 8.6 の「Paper Facer」: 加圧板: 3 点、Excel/表 = 0.168～1.36（中央 0.17）  吸湿: 3 点、Excel/表 = 0.635～0.944（中央 0.931）  放湿: 3 点、Excel/表 = 0.866～1.09（中央 1.01）
No.32 MEWS Fibreboard VI - Black Coat          一番近い列 = 表 8.6 の「Paper Facer」: 加圧板: 3 点、Excel/表 = 0.155～1.3（中央 0.157）  吸湿: 3 点、Excel/表 = 0.647～0.96（中央 0.944）  放湿: 3 点、Excel/表 = 0.882～1.1（中央 1.02）
No.33 MEWS Fibreboard VII - Black Coat         一番近い列 = 表 8.6 の「Black (c)」: 加圧板: 3 点、Excel/表 = 0.257～1.04（中央 0.267）  吸湿: 3 点、Excel/表 = 0.691～1.11（中央 1.02）  放湿: 3 点、Excel/表 = 0.775～1.06（中央 1.04）
No.34 MEWS Fibreboard VIII - Black Coat        一番近い列 = 表 8.6 の「Black (d)」: 加圧板: 3 点、Excel/表 = 0.221～1.09（中央 0.222）  吸湿: 3 点、Excel/表 = 0.713～1.05（中央 0.996）  放湿: 3 点、Excel/表 = 0.826～1.05（中央 1.04）
No. 4 MEWS Building Membrane IA                Excel の平衡含水率の係数 = (0, 0, 0, 0, 0, 0)
No.29 MEWS Fibreboard III - Foil Facer         Excel の平衡含水率の係数 = (0, 0, 0, 0, 0, 0)
No.41 MEWS Exterior Grade Gypsum Board         Excel の平衡含水率の係数 = (0, 0, 0, 0, 0, 0)
No.42 MEWS Spray Polyurethane Foam             Excel の平衡含水率の係数 = (0, 0, 0, 0, 0, 0)

## 液水拡散係数（含水量 kg/m3 の表は、Excel の乾燥密度で割って kg/kg に直した）
No.27 は表 8.7 の「Paper Facer」の列に一番近い（含水量 30～90 kg/m3 の 7 点だけで比べる）
No.28 は表 8.7 の「Plain (a)」の列に一番近い（含水量 30～90 kg/m3 の 7 点だけで比べる）
No.30 は表 8.7 の「Plain (b)」の列に一番近い（含水量 30～90 kg/m3 の 7 点だけで比べる）
No.31 は表 8.7 の「Black (a)」の列に一番近い（含水量 30～90 kg/m3 の 7 点だけで比べる）
No.32 は表 8.7 の「Black (b)」の列に一番近い（含水量 30～90 kg/m3 の 7 点だけで比べる）
No.34 は表 8.7 の「Black (c)」の列に一番近い（含水量 30～90 kg/m3 の 7 点だけで比べる）
No. 1 MEWS Aerated Concrete                    範囲分け数 3: 22 点、Excel/表 = 0.94～1.15（中央 0.99）（表の含水率 0.087～0.543 kg/kg）
    区間1（None～0.087）: 定数 exp(a) = 8.7e-09。この区間の表の値 8.72e-09～8.72e-09
    区間2（0.087～0.54）: 4 次式、表の 20 点で近似し直した係数 [ -15.42051  -58.37658  301.16362 -681.83286  583.94989] / Excel [ -15.073  -63.312  324.96  -731.86   623.3  ]、ln D の残差 RMS 近似し直し 0.043 / Excel 0.0496
    区間3（0.54～1.3）: 定数 exp(a) = 5.2e-08。この区間の表の値 5.15e-08～5.15e-08
No. 2 MEWS Oriented Strand Board               範囲分け数 2: 60 点、Excel/表 = 0.713～1.2（中央 1.01）（表の含水率 0.0154～0.923 kg/kg）
    区間1（None～0.92）: 5 次式、表の 59 点で近似し直した係数 [ -18.02434  -34.85077  144.11776 -297.64931  293.30092 -109.79721] / Excel [ -18.023  -34.413  140.32  -285.57   277.28  -102.33 ]、ln D の残差 RMS 近似し直し 0.0701 / Excel 0.071
    区間2（0.92～1.4）: 定数 exp(a) = 2.8e-10。この区間の表の値 2.8e-10～2.8e-10
No. 3 MEWS Plywood                             範囲分け数 2: 40 点、Excel/表 = 0.0814～0.36（中央 0.192）（表の含水率 0.02～0.8 kg/kg）
    区間1（None～1.2）: 5 次式、表の 40 点で近似し直した係数 [ -16.55706  -37.75466  196.0647  -443.77111  439.28751 -159.23841] / Excel [ -18.117  -24.848   75.351 -115.08    84.348  -23.595]、ln D の残差 RMS 近似し直し 0.136 / Excel 1.8
    区間2（1.2～1.6）: 定数 exp(a) = 2.8e-10。区間内に表の点なし（一番近い端の点 u=0.8 で 9.37e-10）
No.14 MEWS Brick I - White Concrete Brick      範囲分け数 1: 8 点、Excel/表 = 0.99～0.995（中央 0.993）（表の含水率 0.0217～0.0522 kg/kg）
    全範囲: 1 次式、表の 8 点で近似し直した係数 [-32.27617 272.12559] / Excel [-32.285 272.18 ]、ln D の残差 RMS 近似し直し 0.0014 / Excel 0.00698
No.15 MEWS Brick II - Red Matt Clay Brick      範囲分け数 1: 12 点、Excel/表 = 0.951～1.02（中央 0.994）（表の含水率 0.0263～0.105 kg/kg）
    全範囲: 1 次式、表の 12 点で近似し直した係数 [-30.89743 125.89147] / Excel [-30.851 124.97 ]、ln D の残差 RMS 近似し直し 0.00161 / Excel 0.024
No.16 MEWS Brick III - Buff Matt Clay Brick    範囲分け数 1: 17 点、Excel/表 = 0.95～1.31（中央 1.02）（表の含水率 0.0294～0.206 kg/kg）
    全範囲: 4 次式、表の 17 点で近似し直した係数 [-38.08471  69.31227   2.79548 -15.60922  30.58608] / Excel [  -36.681    10.183   836.35  -4746.2    9364.5  ]、ln D の残差 RMS 近似し直し 0.00122 / Excel 0.0881
No.17 MEWS Brick IV - Textured Coated Clay Bri 範囲分け数 1: 16 点、Excel/表 = 0.945～1.08（中央 0.986）（表の含水率 0.0278～0.178 kg/kg）
    全範囲: 4 次式、表の 16 点で近似し直した係数 [-31.43229  77.78408  -6.31414  39.86961 -89.93013] / Excel [  -30.862    43.509   622.5   -4354.9   10254.   ]、ln D の残差 RMS 近似し直し 0.000558 / Excel 0.0435
No.18 MEWS Brick V - Concrete Brick            範囲分け数 1: 8 点、Excel/表 = 0.968～1.04（中央 0.997）（表の含水率 0.0217～0.0522 kg/kg）
    全範囲: 4 次式、表の 8 点で近似し直した係数 [-3.16874e+01  2.28239e+02  1.14511e+03 -2.07564e+04  1.36528e+05] / Excel [-2.9709e+01 -3.1191e+01  1.3106e+04 -2.5144e+05  1.7192e+06]、ln D の残差 RMS 近似し直し 0.000863 / Excel 0.0249
No.19 MEWS Brick VI - Calcium Silicate Brick   範囲分け数 1: 14 点、Excel/表 = 0.857～1.07（中央 0.986）（表の含水率 0.0254～0.132 kg/kg）
    全範囲: 4 次式、表の 14 点で近似し直した係数 [ -32.16903  104.30453  -12.67944   97.47882 -251.55586] / Excel [  -31.455    61.672   775.58  -5305.9   11119.   ]、ln D の残差 RMS 近似し直し 0.000934 / Excel 0.0595
No.20 MEWS Mortar 1-S                          範囲分け数 1: 10 点、Excel/表 = 1.47～1.59（中央 1.53）（表の含水率 0.0944～0.144 kg/kg）
    全範囲: 1 次式、表の 10 点で近似し直した係数 [-29.65263  95.4523 ] / Excel [-29.04   93.881]、ln D の残差 RMS 近似し直し 0.00123 / Excel 0.426
No.21 MEWS Mortar 1-N                          範囲分け数 1: 10 点、Excel/表 = 1～1.16（中央 1.1）（表の含水率 0.0955～0.146 kg/kg）
    全範囲: 2 次式、表の 10 点で近似し直した係数 [-29.11477  91.2822   -1.33342] / Excel [-29.717  99.968 -25.666]、ln D の残差 RMS 近似し直し 0.00119 / Excel 0.097
No.22 MEWS Mortar 2-S                          範囲分け数 1: 16 点、Excel/表 = 0.852～0.922（中央 0.896）（表の含水率 0.111～0.248 kg/kg）
    全範囲: 2 次式、表の 16 点で近似し直した係数 [-33.80902  57.46445   0.4444 ] / Excel [-33.819    56.827     0.60027]、ln D の残差 RMS 近似し直し 0.00162 / Excel 0.115
No.23 MEWS Mortar 2-N                          範囲分け数 1: 17 点、Excel/表 = 1.21～1.35（中央 1.28）（表の含水率 0.107～0.252 kg/kg）
    全範囲: 2 次式、表の 17 点で近似し直した係数 [-33.28498  54.30577  -0.3047 ] / Excel [-33.327   57.006   -5.5749]、ln D の残差 RMS 近似し直し 0.0011 / Excel 0.255
No.24 MEWS Regular Lime Stucco                 範囲分け数 3: 15 点、Excel/表 = 8.7～2.59e+05（中央 1.94e+03）（表の含水率 0.0282～0.158 kg/kg）
    区間1（None～0.022）: 定数 exp(a) = 4.5e-09。区間内に表の点なし（一番近い端の点 u=0.0282 で 9.55e-15）
    区間2（0.022～0.12）: 5 次式、表の 11 点で近似し直した係数 [-3.47729e+01  8.56216e+01  1.44729e+02 -2.46196e+03  1.95094e+04
 -5.83862e+04] / Excel [-1.1167e+01 -6.9710e+02  2.0914e+04 -3.0827e+05  2.2156e+06 -6.0947e+06]、ln D の残差 RMS 近似し直し 0.000991 / Excel 9.35
    区間3（0.12～0.16）: 定数 exp(a) = 9.4e-09。この区間の表の値 5.18e-11～1.08e-09
No.25 MEWS Regular Portland Stucco             範囲分け数 3: 12 点、Excel/表 = 8.62～2.45e+04（中央 4.1e+03）（表の含水率 0.0255～0.122 kg/kg）
    区間1（None～0.005）: 定数 exp(a) = 1.3e-09。区間内に表の点なし（一番近い端の点 u=0.0255 で 1.41e-13）
    区間2（0.005～0.042）: 5 次式。区間内の表の点が 4 点しかなく、近似し直しても比べられない
    区間3（0.042～0.12）: 定数 exp(a) = 4e-08。この区間の表の値 1.63e-12～4.64e-09
No.26 MEWS Acrylic Stucco                      範囲分け数 3: 15 点、Excel/表 = 0.92～3.68e+04（中央 1.12e+03）（表の含水率 0.0278～0.156 kg/kg）
    区間1（None～0.0028）: 定数 exp(a) = 2.9e-09。区間内に表の点なし（一番近い端の点 u=0.0278 で 2.13e-14）
    区間2（0.0028～0.044）: 5 次式。区間内の表の点が 3 点しかなく、近似し直しても比べられない
    区間3（0.044～0.16）: 定数 exp(a) = 2.3e-09。この区間の表の値 9.75e-14～2.5e-09
No.27 MEWS Fibreboard I - Paper Facer          範囲分け数 4: 7 点、Excel/表 = 0.924～1.1（中央 0.987）（表の含水率 0.105～0.316 kg/kg）
    区間1（None～0.11）: 定数 exp(a) = 2.3e-09。この区間の表の値 2.33e-09～2.33e-09
    区間2（0.11～0.32）: 5 次式。区間内の表の点が 6 点しかなく、近似し直しても比べられない
    区間3（0.32～0.53）: 4 次式。区間内の表の点が 0 点しかなく、近似し直しても比べられない
No.28 MEWS Fibreboard II - Plain               範囲分け数 3: 7 点、Excel/表 = 0.925～1.39（中央 1.07）（表の含水率 0.115～0.346 kg/kg）
    区間1（None～0.12）: 定数 exp(a) = 1.7e-09。この区間の表の値 1.71e-09～1.71e-09
    区間2（0.12～2.2）: 6 次式。区間内の表の点が 6 点しかなく、近似し直しても比べられない
    区間3（2.2～3.2）: 定数 exp(a) = 3.9e-10。区間内に表の点なし（一番近い端の点 u=0.346 で 1.81e-10）
No.30 MEWS Fibreboard IV - Plain               範囲分け数 3: 7 点、Excel/表 = 0.693～1.03（中央 0.987）（表の含水率 0.125～0.375 kg/kg）
    区間1（None～0.13）: 定数 exp(a) = 1.1e-08。この区間の表の値 1.14e-08～1.14e-08
    区間2（0.13～1.7）: 5 次式。区間内の表の点が 6 点しかなく、近似し直しても比べられない
    区間3（1.7～4.4）: 定数 exp(a) = 1.8e-10。区間内に表の点なし（一番近い端の点 u=0.375 で 9.45e-10）
No.31 MEWS Fibreboard V - Black Coat           範囲分け数 3: 7 点、Excel/表 = 0.941～1.41（中央 1.03）（表の含水率 0.111～0.333 kg/kg）
    区間1（None～0.11）: 定数 exp(a) = 9.7e-09。区間内に表の点なし（一番近い端の点 u=0.111 で 9.76e-09）
    区間2（0.11～0.33）: 4 次式、表の 6 点で近似し直した係数 [  -28.06716   238.61594 -2005.41601  6598.99037 -7742.15308] / Excel [ -15.279  -18.482 -121.22   622.49  -805.21 ]、ln D の残差 RMS 近似し直し 0.0296 / Excel 0.145
    区間3（0.33～4.4）: 定数 exp(a) = 3.5e-10。この区間の表の値 3.4e-10～3.4e-10
No.32 MEWS Fibreboard VI - Black Coat          範囲分け数 3: 7 点、Excel/表 = 0.99～1.05（中央 1.03）（表の含水率 0.107～0.321 kg/kg）
    区間1（None～0.11）: 定数 exp(a) = 3e-08。この区間の表の値 3.03e-08～3.03e-08
    区間2（0.11～0.57）: 2 次式、表の 6 点で近似し直した係数 [-15.61607 -17.54839  15.66261] / Excel [-15.784 -15.453  10.661]、ln D の残差 RMS 近似し直し 0.0034 / Excel 0.0371
    区間3（0.57～3.7）: 定数 exp(a) = 6.3e-10。区間内に表の点なし（一番近い端の点 u=0.321 で 2.95e-09）
No.34 MEWS Fibreboard VIII - Black Coat        範囲分け数 3: 7 点、Excel/表 = 0.795～1.03（中央 0.991）（表の含水率 0.0923～0.277 kg/kg）
    区間1（None～0.092）: 定数 exp(a) = 4.6e-08。区間内に表の点なし（一番近い端の点 u=0.0923 で 4.56e-08）
    区間2（0.092～0.31）: 4 次式、表の 7 点で近似し直した係数 [ 2.29992e-02 -3.51131e+02  2.46055e+03 -7.83363e+03  9.28355e+03] / Excel [   -5.4879  -226.48    1435.     -4194.9     4580.5   ]、ln D の残差 RMS 近似し直し 0.025 / Excel 0.0896
    区間3（0.31～3.1）: 定数 exp(a) = 1.2e-09。区間内に表の点なし（一番近い端の点 u=0.277 で 1.54e-09）
No.36 MEWS Siding II - Plywood                 範囲分け数 3: 7 点、Excel/表 = 0.853～1.16（中央 1.02）（表の含水率 0.05～0.217 kg/kg）
    区間1（None～0.05）: 定数 exp(a) = 1.4e-08。この区間の表の値 1.44e-08～1.44e-08
    区間2（0.05～0.83）: 6 次式。区間内の表の点が 6 点しかなく、近似し直しても比べられない
    区間3（0.83～1）: 定数 exp(a) = 2.6e-10。区間内に表の点なし（一番近い端の点 u=0.217 で 1.52e-09）
No.38 MEWS Siding IV - Fibreboard              範囲分け数 3: 7 点、Excel/表 = 0.801～1.07（中央 1）（表の含水率 0.0333～0.144 kg/kg）
    区間1（None～0.033）: 定数 exp(a) = 2.8e-09。区間内に表の点なし（一番近い端の点 u=0.0333 で 2.85e-09）
    区間2（0.033～0.14）: 4 次式、表の 6 点で近似し直した係数 [-5.16417e+00 -8.21607e+02  1.55817e+04 -1.34250e+05  4.31923e+05] / Excel [-1.2407e+01 -3.6621e+02  5.3480e+03 -3.6145e+04  9.1410e+04]、ln D の残差 RMS 近似し直し 0.00966 / Excel 0.0966
    区間3（0.14～0.66）: 定数 exp(a) = 9.6e-11。この区間の表の値 9.56e-11～9.56e-11
No.39 MEWS Siding V - Fibreboard               範囲分け数 3: 7 点、Excel/表 = 0.954～1.07（中央 1）（表の含水率 0.0411～0.178 kg/kg）
    区間1（None～0.041）: 定数 exp(a) = 1.1e-10。区間内に表の点なし（一番近い端の点 u=0.0411 で 1.1e-10）
    区間2（0.041～0.68）: 6 次式。区間内の表の点が 7 点しかなく、近似し直しても比べられない
    区間3（0.68～0.91）: 定数 exp(a) = 4.9e-11。区間内に表の点なし（一番近い端の点 u=0.178 で 4.18e-11）
No.40 MEWS EIFS Base Coat + Finish Coat        範囲分け数 2: 7 点、Excel/表 = 0.771～1（中央 0.956）（表の含水率 0.043～0.09 kg/kg）
    区間1（None～0.043）: 定数 exp(a) = 1e-16。この区間の表の値 1e-16～1e-16
    区間2（0.043～0.09）: 6 次式。区間内の表の点が 6 点しかなく、近似し直しても比べられない

### 範囲分け数 0 の材料の a、および定数の区間の値の重なり
  a = -36.8413615（exp(a) = 1e-16）: No.35（範囲分け数 0）, No.37（範囲分け数 0）, No.40 区間1  ← 複数の材料で同じ値
  a = -23.7392008（exp(a) = 4.9e-11）: No.39 区間3
  a = -23.0666729（exp(a) = 9.6e-11）: No.38 区間3
  a = -22.9305407（exp(a) = 1.1e-10）: No.39 区間1, No.41（範囲分け数 0）  ← 複数の材料で同じ値
  a = -22.4380643（exp(a) = 1.8e-10）: No.30 区間3
  a = -22.0703395（exp(a) = 2.6e-10）: No.36 区間3
  a = -21.9962315（exp(a) = 2.8e-10）: No.2 区間2, No.3 区間2  ← 複数の材料で同じ値
  a = -21.773088（exp(a) = 3.5e-10）: No.31 区間3
  a = -21.6648744（exp(a) = 3.9e-10）: No.28 区間3
  a = -21.1853013（exp(a) = 6.3e-10）: No.32 区間3
  a = -20.5409443（exp(a) = 1.2e-09）: No.34 区間3
  a = -20.4609016（exp(a) = 1.3e-09）: No.25 区間1
  a = -20.1926376（exp(a) = 1.7e-09）: No.28 区間1
  a = -19.8903567（exp(a) = 2.3e-09）: No.26 区間3, No.27 区間1  ← 複数の材料で同じ値
  a = -19.6936464（exp(a) = 2.8e-09）: No.38 区間1
  a = -19.6585551（exp(a) = 2.9e-09）: No.26 区間1
  a = -19.2191884（exp(a) = 4.5e-09）: No.24 区間1
  a = -18.5599428（exp(a) = 8.7e-09）: No.1 区間1
  a = -18.4825561（exp(a) = 9.4e-09）: No.24 区間3
  a = -18.45114（exp(a) = 9.7e-09）: No.31 区間1
  a = -18.3253706（exp(a) = 1.1e-08）: No.29（範囲分け数 0）, No.30 区間1  ← 複数の材料で同じ値
  a = -18.0842085（exp(a) = 1.4e-08）: No.36 区間1
  a = -17.3220685（exp(a) = 3e-08）: No.32 区間1
  a = -17.0343864（exp(a) = 4e-08）: No.25 区間3
  a = -16.8946244（exp(a) = 4.6e-08）: No.34 区間1
  a = -16.7720221（exp(a) = 5.2e-08）: No.1 区間3
  a = 11.5129155（exp(a) = 1e+05）: No.4（範囲分け数 0）, No.5（範囲分け数 0）, No.6（範囲分け数 0）, No.7（範囲分け数 0）, No.8（範囲分け数 0）, No.9（範囲分け数 0）, No.10（範囲分け数 0）, No.11（範囲分け数 0）, No.12（範囲分け数 0）, No.13（範囲分け数 0）, No.33（範囲分け数 0）, No.42（範囲分け数 0）  ← 複数の材料で同じ値
  参考: ln(99999) = 11.5129155, ln(1e-16) = -36.8413615
